Repository: miiiingyuuu/battery-cycle-life-prediction

# ESS 배터리 수명 예측

초기 100사이클까지의 신호로 총 Cycle Life를 예측해, ESS 셀의 열화 위험 선별과 점검 계획에 활용할 가능성을 조사한다. RUL을 직접 예측하는 모델이나 실제 ESS 배포 모델은 아니다.

- 데이터: MIT–Stanford Battery Dataset의 Kaggle version 1 배포본.
- 태스크: **Regression**, y=`cycle_life`(사이클). 분류는 수행하지 않는다.
- 논문·과제의 EOL 정의는 방전 용량이 초기 기준의 80%에 도달하는 시점이다. 이번 정답은 배포본의 `cycle_life`를 사용하며, 모든 라벨의 종료 조건·연속 셀 연결이 동일한지는 별도 감사가 필요하다. 관측 길이로 라벨을 재계산하지 않는다.
- 학습: Batch 1 (2017-05-12), 최종 시험: Batch 2 (2018-02-20).
- 추가 시험: Batch 3 (2018-04-12), 동일한 최종 모델 사용.
- 2018-04-03 extra varcharge 파일은 별도 충전 최적화 실험 데이터이므로 대상 배치에 포함하지 않는다. 이는 셀의 정책 문자열 VarCharge와 구분한다.
- 원시 셀 46/47/46개, 유효 라벨 46/39/44개. 라벨 결측 B2 8개·B3 2개는 평가에서 제외하며 관측 길이로 대체하지 않는다.
- 참가자: **울산 1반 박민규** — EDA, 피처 엔지니어링, 모델 개발, 평가, 문서 작성.

## EDA 핵심 발견

| 관측 결과 | 모델 설계 반영 |
| --- | --- |
| B1/B2/B3 수명 중앙값 858.5/472/1,005.5회. B1에는 <500회 셀이 없고 B2에는 28개 | B1 내부 평가와 B2/B3 외부 평가를 구분하고 수명 구간별 오차 분석 |
| Qd 추이는 초기 증가와 이후 감소가 혼재. Knee는 탐색적 근사 | 10~100회 용량 기울기만 후보로 사용하고 전 수명 Knee는 X에서 제외 |
| ΔQ 로그 분산과 수명 Pearson r=-0.886/-0.902/-0.702 | 단일 피처 A 선형회귀를 핵심 기준 후보로 구현 |
| C-rate·온도·충전시간의 관계는 배치별 방향이 다름 | B/C의 추가 가치와 충전시간 평균/중앙값/제외를 동일 B1 CV로 비교 |
| 온도·용량 변화 피처의 강한 중복, 극단 충전시간 기록 | 대표 온도 Tavg, Ridge 규제, QD 변화량 추가/대체 실험 |

상세 그래프와 해석은 [Day1 보고서](DAY1-Design-울산_1반-박민규.md)와 [실행된 EDA 노트북](DAY1-EDA-울산_1반-박민규.ipynb)에 있다. 상관계수는 예측 성능이나 인과효과의 증거가 아니다.

### 수명 분포와 장·단수명 비율

| 배치 | 유효 라벨 n | 수명 범위 / 회 | 중앙값 / 회 | 단수명 <500 | 장수명 >1000 |
| --- | --- | --- | --- | --- | --- |
| B1 | 46 | 534~1227 | 858.5 | 0/46 (0.00%) | 10/46 (21.74%) |
| B2 | 39 | 392~1186 | 472.0 | 28/39 (71.79%) | 3/39 (7.69%) |
| B3 | 44 | 541~1935 | 1005.5 | 0/44 (0.00%) | 23/44 (52.27%) |

동일한 150 ~ 2,300회 Histogram으로 비교했다. B1은 500 ~ 1,200회대에 분포하고, B2는 사분위 범위 439.5~508.5회에 집중하면서 일부 장수명 셀 때문에 오른쪽 꼬리가 나타난다. B3는 중앙값이 높고 최대 1,935회까지 이어진다. 비율의 분모는 수명 라벨이 유효한 셀이다. B1의 단수명 학습 부족은 B2 과대 예측을 해석하는 근거다.

### 열화 곡선과 Knee 탐색

초기 용량 증가와 이후 감소가 혼재하며, 구간 선형 적합의 후반 기울기 중앙값은 세 배치 모두 전반보다 더 음수여서 후반 가속 열화를 시사한다. B2의 절대 단수명 28셀은 Knee 후보 중앙값 349.5회, 후반 기울기 -1.69e-03Ah/회, 장수명 3셀은 914.0회, -6.49e-04Ah/회다. 이 표본에서는 단수명군의 급격한 감소가 더 일찍 나타났지만 작은 장수명군만으로 일반 법칙이나 원인을 확정하지 않는다.

| 배치 | 적합 n | 탐색 기준 충족 n | Knee 후보 중앙값 / 회 |
| --- | --- | --- | --- |
| B1 | 46 | 45 | 599 |
| B2 | 45 | 44 | 353 |
| B3 | 46 | 46 | 827 |

Knee 표는 수명 결측 셀도 포함한 적합 가능 곡선 기준이며, 수명 비율 표와 분모가 다르다. 평활·구간 적합에 의존하는 탐색적 후보이지 화학적 전이의 확정점이 아니다. 전체 수명에서 계산하므로 모델 X에서 제외했다.

### 초기 ΔQ(V)의 장·단수명 차이

B2 단수명군의 ΔQ 전압 평균(셀별 평균의 중앙값)은 -0.0287Ah로 장수명군 -0.0081Ah보다 음의 변화가 크다. 로그 분산 중앙값도 -3.446 대 -4.272로 단수명군이 더 커, 전압에 따른 곡선 변화가 더 크고 덜 평탄한 경향을 요약한다. 분산만으로 모든 전압에서 동일한 형태 차이를 주장하지 않는다.

B1/B3에는 <500회 셀이 없어 절대 장·단수명 비교를 만들지 않았다. 배치 내 Q1 이하/Q3 이상 상대 그룹으로 보완했으며, 세 배치 모두 하위 수명군의 로그 분산 중앙값이 더 컸다.

| 배치 | 하위 수명군 n / 로그 분산 중앙값 | 상위 수명군 n / 로그 분산 중앙값 |
| --- | --- | --- |
| B1 | 12 / -3.577 | 12 / -4.125 |
| B2 | 10 / -3.340 | 10 / -4.232 |
| B3 | 12 / -4.079 | 11 / -4.455 |

### 충전 프로토콜별 평균 수명

배치별 유효 라벨 정책의 최저·최고 평균 예시다. 전체 정책은 `results/policy_stats.csv`에 있다.

| 배치 | 평균 극단 | 정책 | n | 평균 수명 / 회 |
| --- | --- | --- | --- | --- |
| B1 | 최저 | 5.4C(80%)-5.4C | 2 | 546.5 |
| B1 | 최고 | 4C(80%)-4C | 2 | 1226.5 |
| B2 | 최저 | 3.6C(9%)-5C | 2 | 394.5 |
| B2 | 최고 | 5.6C(26%)-4.5C-newstructure | 3 | 991.3 |
| B3 | 최저 | 3.7C(31%)-5.9C-newstructure | 3 | 660.0 |
| B3 | 최고 | 4.8C(80%)-4.8C-newstructure | 6 | 1564.2 |

C1과 수명 상관은 B1 -0.580, B2 +0.191, B3 -0.083으로 고속 충전이 항상 단수명이라는 결론을 지지하지 않는다. 정책별 작은 n, 전환 SOC·온도·측정 조건의 혼재를 고려해야 하며 정책 평균 차이는 인과효과가 아니다. 이를 근거로 정책 변수는 보조 세트 C에서 검증했다.

## 피처와 모델

ΔQ(V)=Q100(V)-Q10(V), 실제 전압 2.0~3.5V의 1,000개 점에서 분산을 계산한다. 주 피처는 `dq_logvar=log10(max(Var(ΔQ), 1e-12))`다. 원본의 사이클 번호 10·100과 전압 축 정렬을 확인한 파생 파일을 사용한다.

| 세트 | 초기 피처 | 실험 목적 |
| --- | --- | --- |
| A | dq_logvar | 배치 간 방향이 일관된 핵심 신호 |
| B | A + QD_early_slope + Tavg_mean + chargetime_median | 용량·온도·충전시간의 추가 가치 |
| C | B + C1 + switch_pct + C2 | 충전 프로토콜의 추가 가치 |
| B_plus_QDdelta | B + QD100_minus_QD10 | 초기 용량 변화량 추가 |
| B_replace_slope | B의 slope를 QD100_minus_QD10으로 대체 | 중복 피처 대체 |
| B_charge_mean | B의 충전시간 중앙값을 평균으로 대체 | 극단 기록 영향 비교 |
| B_no_charge | B에서 충전시간 제외 | 해당 신호 의존성 확인 |

QD 기울기·온도·충전시간 집계 범위는 10~100회다. 용량은 고정 조건 0<QD<1.5Ah 안에서 기울기를 계산한다. C1·전환%·C2를 해석할 수 없는 VarCharge는 결측으로 두고 학습 fold의 중앙값으로 보완한다. 다른 값은 원본을 보존한다.

`cell_id`, `batch`, `policy`, `cycle_life`, `knee`, `last_QD`, `n_summary`, `n_cycles`, `bad_QD_rows`, `endpoint_quality_flag`는 X에서 제외한다. `policy`는 분할 그룹으로만 사용한다. 코드가 명시적인 초기 피처 허용 목록으로 X를 선택하므로 감사 컬럼이 섞이지 않는다.

### 모델 선택 및 근거

Dummy 중앙값, A 선형회귀, B/C 및 네 가지 대체 세트 Ridge를 비교했다. 최종 모델은 **dq_logvar 하나를 사용하는 원 타깃 선형회귀**다. B1 개발 35셀에서 정책 그룹 5-fold CV와 고정 1-SE 규칙으로 선택했으며, 추가 피처는 단일 핵심 피처보다 평균 CV 오차를 줄이지 못했다.

B1 Hold-out은 11셀·5정책을 별도로 유지했다. 모든 imputer/scaler는 fold train에서만 학습했다. 선택 이후 전체 B1 46셀로 재학습해 B2/B3를 평가했다. 세부 후보·선택·민감도는 [Day2 보고서](DAY2-Report-울산_1반-박민규.md)에 있다.

## 성능 결과

| 구분 | MAPE (%) | 비고 |
| --- | --- | --- |
| Train (Batch 1 CV) | 7.201 | 5-fold 정책 그룹 CV; std=2.812%; 개발 셀만 사용 |
| Valid (Batch 1 Hold-out) | 13.144 | 모델 선택 후 1회 확인; 정책 그룹 분리 |

File: results/run_log.txt
 batch  n  label_n  label_missing   min    q25  median        mean     q75    max  short_lt500  long_gt1000  below550  dq_valid  last_above088  bad_QD_rows
     1 46       46              0 534.0 703.25   858.5  844.717391  914.25 1227.0            0           10         1        46             46           48
     2 47       39              8 392.0 439.50   472.0  565.743590  508.50 1186.0           28            3        30        47              8           11
     3 46       44              2 541.0 828.00  1005.5 1059.659091 1155.25 1935.0            0           23         1        46             46            0

CORRELATIONS
  batch            feature  n  pearson  spearman
     1          dq_logvar 46   -0.886    -0.871
     1             dq_min 46    0.882     0.850
     1            dq_mean 46    0.854     0.828
     1      QD_early_mean 46    0.215     0.241
     1     QD_early_slope 46    0.524     0.578
     1            IR_mean 46    0.231     0.189
     1          Tavg_mean 46   -0.486    -0.371
     1          Tmax_mean 46   -0.407    -0.322
     1    chargetime_mean 46    0.556     0.617
     1  chargetime_median 46    0.745     0.638
     1                 C1 46   -0.580    -0.483
     1                 C2 46   -0.096     0.047
     1  I10_positive_mean 46   -0.525    -0.628
     1   QD100_minus_QD10 46    0.550     0.613
     1     dq_core_logvar 46   -0.892    -0.888
     1 dq_centered_logvar 46   -0.886    -0.871
     2          dq_logvar 39   -0.902    -0.709
     2             dq_min 39    0.819     0.661
     2            dq_mean 39    0.767     0.697
     2      QD_early_mean 39   -0.337     0.095
     2     QD_early_slope 39   -0.484    -0.271
     2            IR_mean 33   -0.617    -0.196
     2          Tavg_mean 39    0.431     0.172
     2          Tmax_mean 39    0.019    -0.126
     2    chargetime_mean 39    0.087    -0.391
     2  chargetime_median 39   -0.916    -0.809
     2                 C1 39    0.191     0.055
     2                 C2 39   -0.116    -0.119
     2  I10_positive_mean 39    0.758     0.506
     2   QD100_minus_QD10 39   -0.187    -0.055
     2     dq_core_logvar 39   -0.911    -0.733
     2 dq_centered_logvar 39   -0.902    -0.709
     3          dq_logvar 44   -0.702    -0.797
     3             dq_min 44    0.692     0.776
     3            dq_mean 44    0.639     0.756
     3      QD_early_mean 44    0.222     0.163
     3     QD_early_slope 44    0.361     0.184
     3            IR_mean 44    0.188     0.167
     3          Tavg_mean 44   -0.021     0.025
     3          Tmax_mean 44   -0.106    -0.037
     3    chargetime_mean 44    0.637     0.202
     3  chargetime_median 44    0.638     0.264
     3                 C1 44   -0.083    -0.229
     3                 C2 44   -0.043     0.016
     3  I10_positive_mean 44   -0.329    -0.026
     3   QD100_minus_QD10 44    0.330     0.032
     3     dq_core_logvar 44   -0.696    -0.712
     3 dq_centered_logvar 44   -0.702    -0.797

QC
 cell_id  cycle_life  n_summary  last_QD  bad_QD_rows  dq_valid
   b1c0      1190.0       1189 1.026210            2      True
   b1c1      1179.0       1178 1.038225            1      True
   b1c2      1177.0       1176 1.043279            1      True
   b1c3      1226.0       1225 0.970921            1      True
   b1c4      1227.0       1226 1.021960            1      True
   b1c5      1074.0       1073 0.880536            1      True
   b1c6       636.0        635 0.880057            1      True
   b1c7       870.0        869 0.881106            1      True
   b1c8       879.0        878 0.969025            1      True
   b1c9      1054.0       1053 0.880928            1      True
  b1c10       906.0        905 0.961019            1      True
  b1c11       788.0        787 0.880544            1      True
  b1c12       902.0        901 0.913119            1      True
  b1c13       897.0        896 0.923136            1      True
  b1c14       880.0        879 0.880065            1      True
  b1c15       719.0        718 0.882989            1      True
  b1c16       862.0        861 0.880966            1      True
  b1c17       857.0        856 0.883247            1      True
  b1c18       691.0        690 0.881144            2      True
  b1c19       788.0        787 0.880940            1      True
  b1c20       534.0        533 0.880785            1      True
  b1c21       559.0        558 0.880165            1      True
  b1c22       891.0        890 0.963279            1      True
  b1c23      1014.0       1013 0.880665            1      True
  b1c24      1017.0       1016 0.880466            1      True
  b1c25       854.0        853 0.880200            1      True
  b1c26       870.0        869 0.881050            1      True
  b1c27       842.0        841 0.881301            1      True
  b1c28       860.0        859 0.880582            1      True
  b1c29       917.0        916 0.880354            1      True
  b1c30       709.0        708 0.880543            1      True
  b1c31       876.0        875 0.880992            1      True
  b1c32       731.0        730 0.880809            1      True
  b1c33       757.0        756 0.880112            1      True
  b1c34       742.0        741 0.882054            1      True
  b1c35       703.0        702 0.880240            1      True
  b1c36       704.0        703 0.882318            1      True
  b1c37       648.0        647 0.883363            1      True
  b1c38       617.0        616 0.881109            1      True
  b1c39       625.0        624 0.880111            1      True
  b1c40       966.0        965 0.880610            1      True
  b1c41      1051.0       1050 0.881062            1      True
  b1c42       702.0        701 0.880351            1      True
  b1c43       651.0        650 0.880444            1      True
  b1c44       616.0        615 0.880483            1      True
  b1c45       599.0        598 0.881042            1      True
   b2c0       477.0        496 0.826613            0      True
   b2c1       491.0        513 0.828482            0      True
   b2c2       424.0        439 0.827009            0      True
   b2c3       499.0        517 0.825510            0      True
   b2c4       444.0        464 0.827127            0      True
   b2c5       416.0        445 0.826154            0      True
   b2c6       393.0        409 0.829404            0      True
   b2c7       777.0        806 0.826481            0      True
   b2c8       904.0        947 0.825586            0      True
   b2c9       791.0        819 0.826105            0      True
  b2c10       492.0        519 0.827911            0      True
  b2c11       449.0        468 0.825248            0      True
  b2c12       466.0        493 0.825285            0      True
  b2c13       460.0        483 0.825750            0      True
  b2c14       426.0        461 0.826180            0      True
  b2c15       396.0        414 0.826088            0      True
  b2c16       472.0        499 0.826489            0      True
  b2c17       471.0        494 0.827215            0      True
  b2c18       449.0        467 0.827199            0      True
  b2c19       392.0        411 0.825974            0      True
  b2c20       489.0        506 0.828569            0      True
  b2c21       408.0        426 0.827838            0      True
  b2c22         NaN        920 1.055600            1      True
  b2c23         NaN       1152 0.978243            2      True
  b2c24       514.0        536 0.826158            0      True
  b2c25       493.0        511 0.827514            0      True
  b2c26       450.0        476 0.825298            0      True
  b2c27       474.0        493 0.826698            0      True
  b2c28       437.0        456 0.827417            0      True
  b2c29       452.0        470 0.825416            0      True
  b2c30       412.0        429 0.826659            0      True
  b2c31       425.0        446 0.825286            0      True
  b2c32       809.0        834 0.827440            0      True
  b2c33      1140.0       1190 0.825069            0      True
  b2c34      1186.0       1252 0.825624            0      True
  b2c35         NaN        423 0.881120            1      True
  b2c36         NaN        280 0.881074            1      True
  b2c37         NaN        101 2.169301            2      True
  b2c38         NaN        101 2.165384            2      True
  b2c39         NaN        434 0.881204            1      True
  b2c40         NaN        459 0.880213            1      True
  b2c41       442.0        463 0.826069            0      True
  b2c42       474.0        497 0.825777            0      True
  b2c43      1029.0       1061 0.825324            0      True
  b2c44       841.0        874 0.825036            0      True
  b2c45       997.0       1027 0.827348            0      True
  b2c46       503.0        523 0.826387            0      True
   b3c0      1009.0       1008 0.880433            0      True
   b3c1      1063.0       1062 0.880273            0      True
   b3c2      1267.0       1266 0.880131            0      True
   b3c3      1115.0       1114 0.880584            0      True
   b3c4      1048.0       1047 0.880015            0      True
   b3c5       828.0        827 0.880669            0      True
   b3c6       667.0        666 0.880526            0      True
   b3c7      1836.0       1835 0.880364            0      True
   b3c8       828.0        827 0.880941            0      True
   b3c9      1039.0       1038 0.880111            0      True
  b3c10      1078.0       1077 0.880641            0      True
  b3c11       817.0        816 0.881134            0      True
  b3c12       932.0        931 0.880808            0      True
  b3c13       816.0        815 0.880246            0      True
  b3c14       858.0        857 0.880656            0      True
  b3c15       876.0        875 0.880580            0      True
  b3c16      1638.0       1637 0.880149            0      True
  b3c17      1315.0       1314 0.880434            0      True
  b3c18      1146.0       1145 0.880039            0      True
  b3c19      1155.0       1154 0.880074            0      True
  b3c20       813.0        812 0.880592            0      True
  b3c21       772.0        771 0.880198            0      True
  b3c22      1002.0       1001 0.880941            0      True
  b3c23         NaN       2189 0.937011            0      True
  b3c24       825.0        824 0.880213            0      True
  b3c25       989.0        988 0.881670            0      True
  b3c26      1028.0       1027 0.880236            0      True
  b3c27       850.0        849 0.880025            0      True
  b3c28       541.0        540 0.880110            0      True
  b3c29       858.0        857 0.880073            0      True
  b3c30       935.0        934 0.880248            0      True
  b3c31       731.0        730 0.880314            0      True
  b3c32         NaN       2237 0.973883            0      True
  b3c33      1284.0       1283 0.880798            0      True
  b3c34      1158.0       1157 0.880172            0      True
  b3c35      1093.0       1092 0.880117            0      True
  b3c36       923.0        922 0.880602            0      True
  b3c37      1390.0       1389 0.880499            0      True
  b3c38      1935.0       1934 0.880005            0      True
  b3c39      1156.0       1155 0.880432            0      True
  b3c40       796.0        795 0.880707            0      True
  b3c41       786.0        785 0.880623            0      True
  b3c42      1642.0       1641 0.880375            0      True
  b3c43      1046.0       1045 0.880607            0      True
  b3c44       940.0        939 0.880464            0      True
  b3c45      1801.0       1800 0.880473            0      True
