Repository: miiiingyuuu/battery-cycle-life-prediction

# ESS 배터리 수명 예측

초기 100사이클까지의 신호로 총 Cycle Life를 예측해, ESS 셀의 열화 위험 선별과 점검 계획에 활용할 가능성을 조사한다. RUL을 직접 예측하는 모델이나 실제 ESS 배포 모델은 아니다.

- 데이터: MIT–Stanford Battery Dataset의 Kaggle version 1 배포본.
- 태스크: **Regression**, y=`cycle_life`(사이클). 분류는 수행하지 않는다.
- 논문·과제의 EOL 정의는 방전 용량이 초기 기준의 80%에 도달하는 시점이다. 이번 정답은 배포본의 `cycle_life`를 사용하며, 모든 라벨의 종료 조건·연속 셀 연결이 동일한지는 별도 감사가 필요하다. 관측 길이로 라벨을 재계산하지 않는다.
- 학습: Batch 1 (2017-05-12), 최종 시험: Batch 2 (2018-02-20).
- 추가 시험: Batch 3 (2018-04-12), 동일한 최종 모델 사용.
- 2018-04-03 extra varcharge 파일은 별도 충전 최적화 실험 데이터이므로 대상 배치에 포함하지 않는다. 이는 셀의 정책 문자열 VarCharge와 구분한다.
- 원시 셀 46/47/46개, 유효 라벨 46/39/44개. 라벨 결측 B2 8개·B3 2개는 평가에서 제외하며 관측 길이로 대체하지 않는다.
- 참가자: **울산 1반 박민규** — EDA, 피처 엔지니어링, 모델 개발, 평가, 문서 작성.

## EDA 핵심 발견

| 관측 결과 | 모델 설계 반영 |
| --- | --- |
| B1/B2/B3 수명 중앙값 858.5/472/1,005.5회. B1에는 <500회 셀이 없고 B2에는 28개 | B1 내부 평가와 B2/B3 외부 평가를 구분하고 수명 구간별 오차 분석 |
| Qd 추이는 초기 증가와 이후 감소가 혼재. Knee는 탐색적 근사 | 10~100회 용량 기울기만 후보로 사용하고 전 수명 Knee는 X에서 제외 |
| ΔQ 로그 분산과 수명 Pearson r=-0.886/-0.902/-0.702 | 단일 피처 A 선형회귀를 핵심 기준 후보로 구현 |
| C-rate·온도·충전시간의 관계는 배치별 방향이 다름 | B/C의 추가 가치와 충전시간 평균/중앙값/제외를 동일 B1 CV로 비교 |
| 온도·용량 변화 피처의 강한 중복, 극단 충전시간 기록 | 대표 온도 Tavg, Ridge 규제, QD 변화량 추가/대체 실험 |

상세 그래프와 해석은 [Day1 보고서](DAY1-Design-울산_1반-박민규.md)와 [실행된 EDA 노트북](DAY1-EDA-울산_1반-박민규.ipynb)에 있다. 상관계수는 예측 성능이나 인과효과의 증거가 아니다.

### 수명 분포와 장·단수명 비율

| 배치 | 유효 라벨 n | 수명 범위 / 회 | 중앙값 / 회 | 단수명 <500 | 장수명 >1000 |
| --- | --- | --- | --- | --- | --- |
| B1 | 46 | 534~1227 | 858.5 | 0/46 (0.00%) | 10/46 (21.74%) |
| B2 | 39 | 392~1186 | 472.0 | 28/39 (71.79%) | 3/39 (7.69%) |
| B3 | 44 | 541~1935 | 1005.5 | 0/44 (0.00%) | 23/44 (52.27%) |

동일한 150 ~ 2,300회 Histogram으로 비교했다. B1은 500 ~ 1,200회대에 분포하고, B2는 사분위 범위 439.5~508.5회에 집중하면서 일부 장수명 셀 때문에 오른쪽 꼬리가 나타난다. B3는 중앙값이 높고 최대 1,935회까지 이어진다. 비율의 분모는 수명 라벨이 유효한 셀이다. B1의 단수명 학습 부족은 B2 과대 예측을 해석하는 근거다.

### 열화 곡선과 Knee 탐색

초기 용량 증가와 이후 감소가 혼재하며, 구간 선형 적합의 후반 기울기 중앙값은 세 배치 모두 전반보다 더 음수여서 후반 가속 열화를 시사한다. B2의 절대 단수명 28셀은 Knee 후보 중앙값 349.5회, 후반 기울기 -1.69e-03Ah/회, 장수명 3셀은 914.0회, -6.49e-04Ah/회다. 이 표본에서는 단수명군의 급격한 감소가 더 일찍 나타났지만 작은 장수명군만으로 일반 법칙이나 원인을 확정하지 않는다.

| 배치 | 적합 n | 탐색 기준 충족 n | Knee 후보 중앙값 / 회 |
| --- | --- | --- | --- |
| B1 | 46 | 45 | 599 |
| B2 | 45 | 44 | 353 |
| B3 | 46 | 46 | 827 |

Knee 표는 수명 결측 셀도 포함한 적합 가능 곡선 기준이며, 수명 비율 표와 분모가 다르다. 평활·구간 적합에 의존하는 탐색적 후보이지 화학적 전이의 확정점이 아니다. 전체 수명에서 계산하므로 모델 X에서 제외했다.

### 초기 ΔQ(V)의 장·단수명 차이

B2 단수명군의 ΔQ 전압 평균(셀별 평균의 중앙값)은 -0.0287Ah로 장수명군 -0.0081Ah보다 음의 변화가 크다. 로그 분산 중앙값도 -3.446 대 -4.272로 단수명군이 더 커, 전압에 따른 곡선 변화가 더 크고 덜 평탄한 경향을 요약한다. 분산만으로 모든 전압에서 동일한 형태 차이를 주장하지 않는다.

B1/B3에는 <500회 셀이 없어 절대 장·단수명 비교를 만들지 않았다. 배치 내 Q1 이하/Q3 이상 상대 그룹으로 보완했으며, 세 배치 모두 하위 수명군의 로그 분산 중앙값이 더 컸다.

| 배치 | 하위 수명군 n / 로그 분산 중앙값 | 상위 수명군 n / 로그 분산 중앙값 |
| --- | --- | --- |
| B1 | 12 / -3.577 | 12 / -4.125 |
| B2 | 10 / -3.340 | 10 / -4.232 |
| B3 | 12 / -4.079 | 11 / -4.455 |

### 충전 프로토콜별 평균 수명

배치별 유효 라벨 정책의 최저·최고 평균 예시다. 전체 정책은 `results/policy_stats.csv`에 있다.

| 배치 | 평균 극단 | 정책 | n | 평균 수명 / 회 |
| --- | --- | --- | --- | --- |
| B1 | 최저 | 5.4C(80%)-5.4C | 2 | 546.5 |
| B1 | 최고 | 4C(80%)-4C | 2 | 1226.5 |
| B2 | 최저 | 3.6C(9%)-5C | 2 | 394.5 |
| B2 | 최고 | 5.6C(26%)-4.5C-newstructure | 3 | 991.3 |
| B3 | 최저 | 3.7C(31%)-5.9C-newstructure | 3 | 660.0 |
| B3 | 최고 | 4.8C(80%)-4.8C-newstructure | 6 | 1564.2 |

C1과 수명 상관은 B1 -0.580, B2 +0.191, B3 -0.083으로 고속 충전이 항상 단수명이라는 결론을 지지하지 않는다. 정책별 작은 n, 전환 SOC·온도·측정 조건의 혼재를 고려해야 하며 정책 평균 차이는 인과효과가 아니다. 이를 근거로 정책 변수는 보조 세트 C에서 검증했다.

## 피처와 모델

ΔQ(V)=Q100(V)-Q10(V), 실제 전압 2.0~3.5V의 1,000개 점에서 분산을 계산한다. 주 피처는 `dq_logvar=log10(max(Var(ΔQ), 1e-12))`다. 원본의 사이클 번호 10·100과 전압 축 정렬을 확인한 파생 파일을 사용한다.

| 세트 | 초기 피처 | 실험 목적 |
| --- | --- | --- |
| A | dq_logvar | 배치 간 방향이 일관된 핵심 신호 |
| B | A + QD_early_slope + Tavg_mean + chargetime_median | 용량·온도·충전시간의 추가 가치 |
| C | B + C1 + switch_pct + C2 | 충전 프로토콜의 추가 가치 |
| B_plus_QDdelta | B + QD100_minus_QD10 | 초기 용량 변화량 추가 |
| B_replace_slope | B의 slope를 QD100_minus_QD10으로 대체 | 중복 피처 대체 |
| B_charge_mean | B의 충전시간 중앙값을 평균으로 대체 | 극단 기록 영향 비교 |
| B_no_charge | B에서 충전시간 제외 | 해당 신호 의존성 확인 |

QD 기울기·온도·충전시간 집계 범위는 10~100회다. 용량은 고정 조건 0<QD<1.5Ah 안에서 기울기를 계산한다. C1·전환%·C2를 해석할 수 없는 VarCharge는 결측으로 두고 학습 fold의 중앙값으로 보완한다. 다른 값은 원본을 보존한다.

`cell_id`, `batch`, `policy`, `cycle_life`, `knee`, `last_QD`, `n_summary`, `n_cycles`, `bad_QD_rows`, `endpoint_quality_flag`는 X에서 제외한다. `policy`는 분할 그룹으로만 사용한다. 코드가 명시적인 초기 피처 허용 목록으로 X를 선택하므로 감사 컬럼이 섞이지 않는다.

### 모델 선택 및 근거

Dummy 중앙값, A 선형회귀, B/C 및 네 가지 대체 세트 Ridge를 비교했다. 최종 모델은 **dq_logvar 하나를 사용하는 원 타깃 선형회귀**다. B1 개발 35셀에서 정책 그룹 5-fold CV와 고정 1-SE 규칙으로 선택했으며, 추가 피처는 단일 핵심 피처보다 평균 CV 오차를 줄이지 못했다.

B1 Hold-out은 11셀·5정책을 별도로 유지했다. 모든 imputer/scaler는 fold train에서만 학습했다. 선택 이후 전체 B1 46셀로 재학습해 B2/B3를 평가했다. 세부 후보·선택·민감도는 [Day2 보고서](DAY2-Report-울산_1반-박민규.md)에 있다.

## 성능 결과

| 구분 | MAPE (%) | 비고 |
| --- | --- | --- |
| Train (Batch 1 CV) | 7.201 | 5-fold 정책 그룹 CV; std=2.812%; 개발 셀만 사용 |
| Valid (Batch 1 Hold-out) | 13.144 | 모델 선택 후 1회 확인; 정책 그룹 분리 |

File: DAY1-EDA-울산_1반-박민규.ipynb
# ESS 배터리 수명 예측 — Day1 EDA
**울산 1반 · 박민규**

이 노트북은 Q1~Q5의 계산 과정과 결과를 직접 확인하는 실행본입니다. 표·그래프 출력이 저장되어 있어 실행하지 않아도 읽을 수 있습니다.
다시 계산하려면 `mini-project` 또는 `DS` 폴더에서 노트북을 열고 위에서부터 실행하세요. 원본 데이터는 `DS/data/battery-cycle`에 있어야 합니다.
`src/day1_eda.py`와 `src/day1_charge_analysis.py`의 읽기·시각화 함수를 사용합니다. 모델 학습은 Day2에서 수행합니다.

커널에 `requirements-notebook.txt`의 라이브러리를 설치하세요. 원본은 수정하지 않으며, 그림과 통계 파일은 재생성됩니다.

```
from pathlib import Path
import sys
import numpy as np
import pandas as pd
from IPython.display import display, Image

# 실행 위치가 mini-project, DS 또는 notebooks여도 같은 프로젝트를 찾습니다.
project_candidates = [Path.cwd(), Path.cwd() / "mini-project", Path.cwd().parent]
PROJECT_DIR = next(path.resolve() for path in project_candidates if (path / "src/day1_eda.py").exists())
sys.path.insert(0, str(PROJECT_DIR / "src"))
import day1_eda as eda
import day1_charge_analysis as charge
eda.FIGURES_DIR.mkdir(parents=True, exist_ok=True)

def show_figure(filename):
    display(Image(filename=str(eda.FIGURES_DIR / filename), width=1000))

print("프로젝트:", PROJECT_DIR)
print("데이터:", eda.DATA_DIR)
```

프로젝트: /Users/pmingyu/Desktop/workspace/skala-intro/DS/mini-project
데이터: /Users/pmingyu/Desktop/workspace/skala-intro/DS/data/battery-cycle

## 0. 원본 로드와 분석 단위
원시 139셀을 읽되 모델 입력은 셀당 1행입니다. 수명 결측을 관측 길이로 대체하지 않습니다.
초기 피처는 10~100회에서 계산하고, 전 수명 knee·끝 용량·관측 길이는 설명용입니다.

```
cell_features, capacity_curves, delta_curves, batch_audits = eda.load_batches()
batch_stats = eda.summarize_batches(cell_features)
correlations = eda.calculate_correlations(cell_features)
eda.save_results(cell_features, batch_stats, correlations, batch_audits)
display(pd.DataFrame(batch_audits))
display(cell_features.head())
display(cell_features.groupby("batch").agg(raw_cells=("cell_id", "count"), labeled=("cycle_life", "count")))
display(cell_features.loc[cell_features.cycle_life.isna(), ["cell_id", "policy", "cycle_life"]])
```

   batch                                               file       bytes  \
0      1  2017-05-12_batchdata_updated_struct_errorcorre...  3025320241   
1      2  2018-02-20_batchdata_updated_struct_errorcorre...  2022599329   
2      3  2018-04-12_batchdata_updated_struct_errorcorre...  3236690412   

   cells                                       summary_keys  \
0     46  [IR, QCharge, QDischarge, Tavg, Tmax, Tmin, ch...   
1     47  [IR, QCharge, QDischarge, Tavg, Tmax, Tmin, ch...   
2     46  [IR, QCharge, QDischarge, Tavg, Tmax, Tmin, ch...   

                                          cycle_keys  voltage_min  \
0  [I, Qc, Qd, Qdlin, T, Tdlin, V, discharge_dQdV...          2.0   
1  [I, Qc, Qd, Qdlin, T, Tdlin, V, discharge_dQdV...          2.0   
2  [I, Qc, Qd, Qdlin, T, Tdlin, V, discharge_dQdV...          2.0   

   voltage_max  voltage_points  
0          3.5            1000  
1          3.5            1000  
2          3.5            1000

   batch cell_id  cycle_life          policy  n_summary  n_cycles   last_QD  \
0      1    b1c0      1190.0  3.6C(80%)-3.6C       1189      1189  1.026210   
1      1    b1c1      1179.0  3.6C(80%)-3.6C       1178      1178  1.038225   
2      1    b1c2      1177.0  3.6C(80%)-3.6C       1176      1176  1.043279   
3      1    b1c3      1226.0      4C(80%)-4C       1225      1225  0.970921   
4      1    b1c4      1227.0      4C(80%)-4C       1226      1226  1.021960   

    C1  switch_pct   C2  ...  dq_capacity_flag    dq_var  dq_logvar    dq_min  \
0  3.6        80.0  3.6  ...             False  0.000010  -5.014861 -0.008460   
1  3.6        80.0  3.6  ...             False  0.000010  -5.013960 -0.011004   
2  3.6        80.0  3.6  ...             False  0.000018  -4.737000 -0.017216   
3  4.0        80.0  4.0  ...             False  0.000036  -4.442613 -0.018961   
4  4.0        80.0  4.0  ...             False  0.000023  -4.647744 -0.013958   

    dq_mean  dq_anchor_offset  dq_centered_logvar  dq_core_logvar  \
0 -0.002873          0.000055           -5.014861       -5.054175   
1 -0.004100         -0.000157           -5.013960       -5.153752   
2 -0.004487          0.000009           -4.737000       -4.771865   
3 -0.007456          0.000182           -4.442613       -4.576811   
4 -0.005750          0.000042           -4.647744       -4.779027   

   I10_positive_mean  I10_positive_max  
0           1.891432          3.601255  
1           1.927685          3.600945  
2           1.924024          3.600702  
3           2.108362          4.001638  
4           2.029626          4.000961  

[5 rows x 45 columns]

       raw_cells  labeled
batch                    
1             46       46
2             47       39
3             46       44

    cell_id                       policy  cycle_life
68    b2c22       VarCharge-2C-100cycles         NaN
69    b2c23       VarCharge-4C-100cycles         NaN
81    b2c35       VarCharge-6C-100cycles         NaN
82    b2c36       VarCharge-8C-100cycles         NaN
83    b2c37     3.6C(80%)-3.6C(SLOWCYCLE         NaN
84    b2c38     4.8C(80%)-4.8C(SLOWCYCLE         NaN
85    b2c39        3.6C(9%)-5C(SLOWCYCLE         NaN
86    b2c40       5.2C(58%)-4C(SLOWCYCLE         NaN
116   b3c23  4.8C(80%)-4.8C-newstructure         NaN
125   b3c32  4.8C(80%)-4.8C-newstructure         NaN

## Q1. 수명 분포와 단수명 비율
평균·중앙값·IQR·500회 미만 및 1,000회 초과 비율을 배치별로 계산합니다.
B2의 단수명 비율이 높고, B1에서는 550회 기준 소수 클래스가 1셀뿐이므로 회귀를 선택합니다.

```
display(batch_stats)
eda.plot_cycle_life(cell_features)
show_figure("01_life.png")
for batch, values in cell_features.groupby("batch"):
    life = values.cycle_life.dropna()
    print(f"B{batch}: <500회={(life < 500).sum()}/{len(life)}, >1000회={(life > 1000).sum()}/{len(life)}, <550회={(life < 550).sum()}/{len(life)}")
```

   batch   n  label_n  label_missing    min     q25  median         mean  \
0      1  46       46              0  534.0  703.25   858.5   844.717391   
1      2  47       39              8  392.0  439.50   472.0   565.743590   
2      3  46       44              2  541.0  828.00  1005.5  1059.659091   

       q75     max  short_lt500  long_gt1000  below550  dq_valid  \
0   914.25  1227.0            0           10         1        46   
1   508.50  1186.0           28            3        30        47   
2  1155.25  1935.0            0           23         1        46   

   last_above088  bad_QD_rows  
0             46           48  
1              8           11  
2             46            0

B1: <500회=0/46, >1000회=10/46, <550회=1/46
B2: <500회=28/39, >1000회=3/39, <550회=30/39
B3: <500회=0/44, >1000회=23/44, <550회=1/44

### 단수명 셀과 비교군의 초기 신호
B2 안에서 <500회 / ≥500회를 비교합니다. 표는 중앙값이며 원인 추정이나 새 모델 라벨이 아닙니다.

```
b2_labeled = cell_features.query("batch == 2").dropna(subset=["cycle_life"]).copy()
b2_labeled["life_group"] = np.where(b2_labeled.cycle_life < 500, "<500", ">=500")
features = ["cycle_life", "dq_logvar", "Tavg_mean", "chargetime_mean", "chargetime_median", "C1", "I10_positive_mean"]
display(b2_labeled.groupby("life_group")[features].agg(["count", "median", lambda values: values.quantile(.25), lambda values: values.quantile(.75)]))
```

           cycle_life                              dq_logvar            \
                count median <lambda_0> <lambda_1>     count    median   
life_group                                                               
<500               28  449.5     424.75      474.0        28 -3.446103   
>=500              11  841.0     784.00     1013.0        11 -4.231628   

                                 Tavg_mean             ... chargetime_median  \
           <lambda_0> <lambda_1>     count     median  ...        <lambda_0>   
life_group                                             ...                     
<500        -3.495221  -3.277095        28  32.938183  ...         10.173261   
>=500       -4.308104  -4.116944        11  33.608467  ...         10.039552   

                         C1                              I10_positive_mean  \
           <lambda_1> count median <lambda_0> <lambda_1>             count   
life_group                                                                   
<500        10.177674    28    5.2       4.65        5.6                28   
>=500       10.040654    11    5.2       4.80        5.4                11   

                                            
              median <lambda_0> <lambda_1>  
life_group                                  
<500        2.023131   1.910389   2.136224  
>=500       2.450842   2.442565   2.555835  

[2 rows x 28 columns]

### 배치별 최단 셀과 통계적 이상치 구분
<500회 셀과 IQR 하한 미만의 통계적 이상치는 다른 정의입니다. 각 배치 최단 셀의 정책·초기 신호를 확인합니다.

```
for batch, values in cell_features.groupby('batch'):
    labeled = values.dropna(subset=['cycle_life'])
    q1, q3 = labeled.cycle_life.quantile([.25, .75])
    lower = q1 - 1.5*(q3-q1)
    print(f'B{batch}: IQR 하한 {lower:.1f}, 하한 미만 {(labeled.cycle_life < lower).sum()}셀')
    display(labeled.nsmallest(3, 'cycle_life')[['cell_id', 'policy', 'cycle_life', 'dq_logvar', 'Tavg_mean', 'C1']])
```

B1: IQR 하한 386.8, 하한 미만 0셀

   cell_id          policy  cycle_life  dq_logvar  Tavg_mean   C1
20   b1c20  5.4C(80%)-5.4C       534.0  -3.367237  32.126770  5.4
21   b1c21  5.4C(80%)-5.4C       559.0  -3.350338  33.108984  5.4
45   b1c45    8C(35%)-3.6C       599.0  -3.425292  33.019806  8.0

B2: IQR 하한 336.0, 하한 미만 0셀

   cell_id       policy  cycle_life  dq_logvar  Tavg_mean   C1
65   b2c19   6C(60%)-3C       392.0  -3.291958  32.772474  6.0
52    b2c6  3.6C(9%)-5C       393.0  -3.530040  33.817061  3.6
61   b2c15  3.6C(9%)-5C       396.0  -3.516252  32.858335  3.6

B3: IQR 하한 337.1, 하한 미만 0셀

    cell_id                       policy  cycle_life  dq_logvar  Tavg_mean  \
121   b3c28  3.7C(31%)-5.9C-newstructure       541.0  -3.451658  35.722938   
99     b3c6  3.7C(31%)-5.9C-newstructure       667.0  -3.525708  34.115818   
124   b3c31  5.9C(60%)-3.1C-newstructure       731.0  -3.839603  34.011083   

      C1  
121  3.7  
99   3.7  
124  5.9

## Q2. 용량 열화와 knee 후보
전체 열화 곡선을 보고 연속 구간 선형 모델을 단일 직선과 비교합니다.
탐색적 지지 기준: SSE 감소 ≥20%, ΔBIC >10, 후반 기울기 < 전반 기울기 <0, 평활 변경 위치 폭 ≤ 관측 범위의 5%.
B1 예시 c0는 기준 미충족입니다. 평활 오차는 독립적이지 않아 BIC를 유의성 검정으로 해석하지 않습니다.

```
eda.plot_degradation(cell_features, capacity_curves)
show_figure("02_degradation.png")
eda.plot_knee_examples(cell_features, capacity_curves)
show_figure("08_knee.png")
eda.save_diagnostic_summaries(cell_features)
diagnostics = pd.read_csv(eda.RESULTS_DIR / "diagnostic_summary.csv")
display(diagnostics[["batch", "n", "knee_fit_n", "knee_supported", "sse_gain_median", "bic_gain_median", "knee_median"]])
# 임의 셀의 계산을 직접 재확인합니다.
cycles, capacity = capacity_curves["b1c0"]
display(pd.Series(eda.knee_diagnostics(cycles, capacity), name="b1c0"))
```

   batch   n  knee_fit_n  knee_supported  sse_gain_median  bic_gain_median  \
0      1  46          46              45         0.969345      2663.014396   
1      2  47          45              44         0.936365      1326.952824   
2      3  46          46              46         0.955239      3184.975582   

   knee_median  
0        599.0  
1        353.0  
2        827.0

knee                         268.0
slope_before             -0.000029
slope_after              -0.000045
sse_gain                  0.195642
bic_gain                242.536633
knee_window11                287.0
knee_window31                268.0
knee_spread_cycles            19.0
knee_relative_spread      0.015993
knee_supported               False
Name: b1c0, dtype: object

## Q3. ΔQ100−10의 계산과 통계 피처
실제 전압 축 Vdlin의 각 지점에서 `Qdlin[99] − Qdlin[9]`를 계산합니다.
아래는 한 셀의 ΔQ 배열에서 분산·로그 분산·최소·평균을 다시 계산하여 저장된 피처와 대조하는 과정입니다.

```
voltage, delta_q = delta_curves["b1c0"]
manual_features = {"dq_var": np.var(delta_q), "dq_logvar": np.log10(max(np.var(delta_q), 1e-12)), "dq_min": delta_q.min(), "dq_mean": delta_q.mean()}
saved_features = cell_features.set_index("cell_id").loc["b1c0", list(manual_features)]
display(pd.DataFrame({"직접 계산": manual_features, "저장된 값": saved_features}))
np.testing.assert_allclose(list(manual_features.values()), saved_features.to_numpy(dtype=float))
print("전압 범위:", voltage.min(), voltage.max(), "V / 지점 수:", len(voltage))
eda.plot_delta_curves(cell_features, delta_curves)
show_figure("03_delta.png")
eda.plot_delta_signal(cell_features)
show_figure("04_delta_signal.png")
display(correlations.query("feature in ['dq_logvar', 'dq_min', 'dq_mean']"))
```

              직접 계산     저장된 값
dq_var     0.000010  0.000010
dq_logvar -5.014861 -5.014861
dq_min    -0.008460 -0.008460
dq_mean   -0.002873 -0.002873

전압 범위: 2.0 3.5 V / 지점 수: 1000

    batch    feature   n   pearson  spearman
0       1  dq_logvar  46 -0.886123 -0.871161
1       1     dq_min  46  0.881645  0.850006
2       1    dq_mean  46  0.853810  0.828112
16      2  dq_logvar  39 -0.901883 -0.708979
17      2     dq_min  39  0.818518  0.660897
18      2    dq_mean  39  0.767085  0.697237
32      3  dq_logvar  44 -0.701862 -0.797237
33      3     dq_min  44  0.692116  0.776024
34      3    dq_mean  44  0.639115  0.756149

### 상대 수명 그룹과 전압 민감도
B1·B3에는 <500회 셀이 없어 하위/상위 사분위 그룹도 비교합니다. 상대 그룹은 EDA 표시용입니다.
상수 오프셋을 제거해도 분산은 같지만, 다른 측정 구조의 차이가 해결됐다는 의미는 아닙니다.

```
eda.plot_relative_delta(cell_features, delta_curves)
show_figure("09_delta_relative.png")
display(pd.read_csv(eda.RESULTS_DIR / "relative_delta_groups.csv"))
display(diagnostics[["batch", "anchor_max_abs", "centered_max_difference", "full_core_spearman"]])
```

   batch            group   n   cutoff  life_median  dq_logvar_median
0      1  Bottom quartile  12   703.25        630.5         -3.577307
1      1     Top quartile  12   914.25       1064.0         -4.125196
2      2  Bottom quartile  10   439.50        414.0         -3.339519
3      2     Top quartile  10   508.50        872.5         -4.231649
4      3  Bottom quartile  12   828.00        804.5         -4.079074
5      3     Top quartile  11  1155.25       1390.0         -4.454635

   batch  anchor_max_abs  centered_max_difference  full_core_spearman
0      1        0.000398             8.881784e-16            0.983102
1      2        0.001086             8.881784e-16            0.882747
2      3        0.000197             8.881784e-16            0.903793

## Q4. 충전 정책·전류 조건과 수명
정책별 n/평균/표준편차를 표시합니다. 표준편차를 계산할 수 없는 n=1을 분산 0으로 해석하지 않습니다.
첫 단계 C-rate와 수명 관계는 배치별 부호가 달라 인과효과로 해석할 수 없습니다.

```
eda.plot_policy_life(cell_features)
show_figure("05_policy.png")
display(pd.read_csv(eda.RESULTS_DIR / "policy_stats.csv"))
eda.plot_charge_rate(cell_features)
show_figure("06_crate.png")
display(correlations.query("feature in ['C1', 'C2', 'I10_positive_mean', 'QD_early_slope']"))
```

    batch                       policy  count         mean         std
0       1               3.6C(80%)-3.6C      3  1182.000000    7.000000
1       1               4.4C(80%)-4.4C      1  1074.000000         NaN
2       1               4.8C(80%)-4.8C      2   753.000000  165.462987
3       1                   4C(80%)-4C      2  1226.500000    0.707107
4       1               5.4C(40%)-3.6C      2   966.500000  123.743687
5       1               5.4C(50%)-3.6C      2   899.500000    3.535534
6       1                 5.4C(50%)-3C      2   847.000000   83.438600
7       1               5.4C(60%)-3.6C      2   859.500000    3.535534
8       1                 5.4C(60%)-3C      2   799.500000  113.844192
9       1                 5.4C(70%)-3C      2   739.500000   68.589358
10      1               5.4C(80%)-5.4C      2   546.500000   17.677670
11      1                 6C(30%)-3.6C      2   952.500000   86.974134
12      1                 6C(40%)-3.6C      2   856.000000   19.798990
13      1                   6C(40%)-3C      2   935.500000  115.258405
14      1                 6C(50%)-3.6C      2   792.500000  118.086832
15      1                   6C(50%)-3C      2   888.500000   40.305087
16      1                   6C(60%)-3C      2   744.000000   18.384776
17      1                 7C(30%)-3.6C      2   722.500000   27.577164
18      1                 7C(40%)-3.6C      2   621.000000    5.656854
19      1                   7C(40%)-3C      2   676.000000   39.597980
20      1                 8C(15%)-3.6C      2  1008.500000   60.104076
21      1                 8C(25%)-3.6C      2   676.500000   36.062446
22      1                 8C(35%)-3.6C      2   607.500000   12.020815
23      2                 3.6C(30%)-6C      2   421.000000    7.071068
24      2     3.6C(80%)-3.6C(SLOWCYCLE      0          NaN         NaN
25      2                  3.6C(9%)-5C      2   394.500000    2.121320
26      2        3.6C(9%)-5C(SLOWCYCLE      0          NaN         NaN
27      2                4.65C(44%)-5C      2   482.500000   23.334524
28      2                4.65C(69%)-6C      2   452.000000   11.313708
29      2               4.8C(80%)-4.8C      5   483.600000   30.319960
30      2     4.8C(80%)-4.8C(SLOWCYCLE      0          NaN         NaN
31      2  4.8C(80%)-4.8C-newstructure      3   871.666667  137.190865
32      2              5.2C(50%)-4.25C      5   454.000000   20.916501
33      2                 5.2C(58%)-4C      4   477.750000   18.463929
34      2       5.2C(58%)-4C(SLOWCYCLE      0          NaN         NaN
35      2    5.2C(58%)-4C-newstructure      3   961.666667  157.620853
36      2               5.6C(26%)-4.5C      6   448.500000   29.125590
37      2  5.6C(26%)-4.5C-newstructure      3   991.333333  197.560961
38      2                   6C(60%)-3C      2   400.000000   11.313708
39      2       VarCharge-2C-100cycles      0          NaN         NaN
40      2       VarCharge-4C-100cycles      0          NaN         NaN
41      2       VarCharge-6C-100cycles      0          NaN         NaN
42      2       VarCharge-8C-100cycles      0          NaN         NaN
43      3  3.7C(31%)-5.9C-newstructure      3   660.000000  115.658981
44      3  4.8C(80%)-4.8C-newstructure      6  1564.166667  285.721834
45      3    5.3C(54%)-4C-newstructure      8  1074.375000  129.674248
46      3  5.6C(19%)-4.6C-newstructure      8  1001.375000  174.555712
47      3  5.6C(36%)-4.3C-newstructure      8   930.875000  135.024270
48      3  5.9C(15%)-4.6C-newstructure      2   867.000000   12.727922
49      3  5.9C(60%)-3.1C-newstructure      2   866.500000  191.625938
50      3      5C(67%)-4C-newstructure      7  1105.714286  402.911783

    batch            feature   n   pearson  spearman
4       1     QD_early_slope  46  0.524086  0.578019
10      1                 C1  46 -0.579719 -0.482714
11      1                 C2  46 -0.095887  0.047414
12      1  I10_positive_mean  46 -0.525353 -0.628469
20      2     QD_early_slope  39 -0.484422 -0.270979
26      2                 C1  39  0.190747  0.055093
27      2                 C2  39 -0.116305 -0.118840
28      2  I10_positive_mean  39  0.758005  0.505922
36      3     QD_early_slope  44  0.360500  0.184157
42      3                 C1  44 -0.082899 -0.228875
43      3                 C2  44 -0.042746  0.015736
44      3  I10_positive_mean  44 -0.328813 -0.025795

### 실제 I(t) 패턴을 직접 확인
각 배치의 c0·c14를 고정해 10회 사이클의 전류를 표시합니다. 양수 충전 구간의 단계 전환과 후반 감소를 관찰하세요.
정책의 명목 전류 점선은 실제 SOC가 아닙니다. 표의 초기 용량 기울기와 ΔQ 신호를 함께 보되 6개 예시로 인과성을 주장하지 않습니다.

```
patterns, durations = charge.load_charge_records()
charge.plot_current_patterns(patterns, cell_features)
show_figure("10_current_patterns.png")
display(cell_features.loc[cell_features.cell_id.isin(patterns), ["cell_id", "policy", "cycle_life", "QD_early_slope", "dq_logvar"]])
```

    cell_id                       policy  cycle_life  QD_early_slope  \
0      b1c0               3.6C(80%)-3.6C      1190.0        0.000003   
14    b1c14                 5.4C(60%)-3C       880.0        0.000016   
46     b2c0                 5.2C(58%)-4C       477.0        0.000010   
60    b2c14                 3.6C(30%)-6C       426.0       -0.000100   
93     b3c0      5C(67%)-4C-newstructure      1009.0       -0.000015   
107   b3c14  5.6C(36%)-4.3C-newstructure       858.0       -0.000007   

     dq_logvar  
0    -5.014861  
14   -4.046070  
46   -3.487265  
60   -3.118520  
93   -4.245115  
107  -3.999668

### 충전시간 극단 기록의 출처
평균 53분대가 나온 셀을 사이클별로 확인합니다. 예: b2c14의 50회, b2c32의 71회에 약 3,934분 기록이 있습니다.
극단값의 원인이 실제 충전·휴지 시간·실험 중단·기록 문제 중 무엇인지는 아직 확인되지 않았습니다.
중앙값을 B의 기본 피처로 두고 평균/제외를 동일 B1 CV에서 비교합니다. 30분 경계는 집계용이며 자동 삭제 기준이 아닙니다.

```
charge.plot_charge_time_records(durations)
show_figure("11_charge_time.png")
charge.save_charge_audit(durations, cell_features)
display(pd.read_csv(eda.RESULTS_DIR / "charge_time_audit.csv"))
display(durations.query("chargetime > 1000").sort_values(["batch", "cell_id", "cycle"]))
display(cell_features.loc[cell_features.chargetime_mean > 30, ["cell_id", "chargetime_mean", "chargetime_median", "chargetime_max", "chargetime_gt30_n"]])
```

   batch  early_records_n  gt30_records_n  gt30_cells_n  max_minutes
0      1             4186               3             3   419.873355
1      2             4277              19            18  3934.705167
2      3             4186               0             0    11.070910

      batch cell_id  cycle   chargetime
5500      2   b2c14   50.0  3934.705167
6046      2   b2c20   50.0  3932.592797
6593      2   b2c26   51.0  3933.121078
6773      2   b2c28   49.0  3933.736147
6958      2   b2c30   52.0  3933.400758
7159      2   b2c32   71.0  3933.455188
7347      2   b2c34   77.0  3934.123772
7865      2   b2c40   49.0  3932.943618
7958      2   b2c41   51.0  3933.623047
8250      2   b2c44   70.0  3932.507030
8410      2   b2c46   48.0  3933.840303

   cell_id  chargetime_mean  chargetime_median  chargetime_max  \
60   b2c14        53.367222          10.245440     3934.705167   
66   b2c20        53.276475          10.172940     3932.592797   
68   b2c22        34.497785          24.217242      960.085473   
72   b2c26        53.303939          10.177438     3933.121078   
74   b2c28        53.289495          10.173290     3933.736147   
76   b2c30        53.311883          10.179322     3933.400758   
78   b2c32        53.155371          10.040875     3933.455188   
80   b2c34        53.162244          10.040187     3934.123772   
86   b2c40        58.445709          10.173168     3932.943618   
87   b2c41        53.304792          10.177142     3933.623047   
90   b2c44        53.144539          10.040275     3932.507030   
92   b2c46        53.287060          10.169802     3933.840303   

    chargetime_gt30_n  
60                  1  
66                  1  
68                  1  
72                  1  
74                  1  
76                  1  
78                  1  
80                  1  
86                  2  
87                  1  
90                  1  
92                  1

### 전류 패턴 요약과 초기 용량 변화율의 직접 상관
기울기 <0은 초기 용량 감소, >0은 증가입니다. 수명 결측 셀도 두 초기 피처가 있으면 포함합니다.

```
charge.plot_current_degradation(cell_features)
show_figure('12_current_degradation.png')
rows = []
for batch, values in cell_features.groupby('batch'):
    pairs = values[['I10_positive_mean', 'QD_early_slope']].dropna()
    rows.append({'batch':batch, 'n':len(pairs), 'Pearson':pairs.I10_positive_mean.corr(pairs.QD_early_slope), 'Spearman':pairs.I10_positive_mean.corr(pairs.QD_early_slope, method='spearman')})
display(pd.DataFrame(rows))
```

   batch   n   Pearson  Spearman
0      1  46 -0.133791 -0.551773
1      2  47 -0.808194 -0.477220
2      3  46  0.162520 -0.177058

## Q5. 초기 신호의 상관관계와 다중공선성
Pearson과 Spearman을 함께 확인하고 결측 쌍별 유효 n을 표시합니다. 상관관계는 예측 성능이 아닙니다.
Tavg/Tmax의 중복을 피하고, QD100−QD10은 배치별 부호가 달라 추가 검증 후보로 둡니다.

```
eda.plot_feature_correlations(cell_features)
show_figure("07_corr.png")
display(correlations)
for batch, values in cell_features.groupby("batch"):
    print(f"B{batch}: Tavg/Tmax r={values.Tavg_mean.corr(values.Tmax_mean):.3f}")
```

    batch             feature   n   pearson  spearman
0       1           dq_logvar  46 -0.886123 -0.871161
1       1              dq_min  46  0.881645  0.850006
2       1             dq_mean  46  0.853810  0.828112
3       1       QD_early_mean  46  0.214584  0.240656
4       1      QD_early_slope  46  0.524086  0.578019
5       1             IR_mean  46  0.231164  0.188849
6       1           Tavg_mean  46 -0.485946 -0.371469
7       1           Tmax_mean  46 -0.407365 -0.321512
8       1     chargetime_mean  46  0.555672  0.616689
9       1   chargetime_median  46  0.745130  0.638461
10      1                  C1  46 -0.579719 -0.482714
11      1                  C2  46 -0.095887  0.047414
12      1   I10_positive_mean  46 -0.525353 -0.628469
13      1    QD100_minus_QD10  46  0.549991  0.612619
14      1      dq_core_logvar  46 -0.891691 -0.887875
15      1  dq_centered_logvar  46 -0.886123 -0.871161
16      2           dq_logvar  39 -0.901883 -0.708979
17      2              dq_min  39  0.818518  0.660897
18      2             dq_mean  39  0.767085  0.697237
19      2       QD_early_mean  39 -0.337167  0.095354
20      2      QD_early_slope  39 -0.484422 -0.270979
21      2             IR_mean  33 -0.616972 -0.195872
22      2           Tavg_mean  39  0.430651  0.172386
23      2           Tmax_mean  39  0.019075 -0.125822
24      2     chargetime_mean  39  0.087332 -0.390829
25      2   chargetime_median  39 -0.915886 -0.808685
26      2                  C1  39  0.190747  0.055093
27      2                  C2  39 -0.116305 -0.118840
28      2   I10_positive_mean  39  0.758005  0.505922
29      2    QD100_minus_QD10  39 -0.187254 -0.054560
30      2      dq_core_logvar  39 -0.910965 -0.733273
31      2  dq_centered_logvar  39 -0.901883 -0.708979
32      3           dq_logvar  44 -0.701862 -0.797237
33      3              dq_min  44  0.692116  0.776024
34      3             dq_mean  44  0.639115  0.756149
35      3       QD_early_mean  44  0.222289  0.163366
36      3      QD_early_slope  44  0.360500  0.184157
37      3             IR_mean  44  0.187519  0.166749
38      3           Tavg_mean  44 -0.021183  0.025372
39      3           Tmax_mean  44 -0.106095 -0.037353
40      3     chargetime_mean  44  0.637077  0.201776
41      3   chargetime_median  44  0.638137  0.263584
42      3                  C1  44 -0.082899 -0.228875
43      3                  C2  44 -0.042746  0.015736
44      3   I10_positive_mean  44 -0.328813 -0.025795
45      3    QD100_minus_QD10  44  0.329881  0.031503
46      3      dq_core_logvar  44 -0.695803 -0.711608
47      3  dq_centered_logvar  44 -0.701862 -0.797237

B1: Tavg/Tmax r=0.956
B2: Tavg/Tmax r=-0.065
B3: Tavg/Tmax r=0.971

### 가장 강한 수명 관계와 피처 중복
민감도 변형을 제외한 초기 피처에서 절대 Pearson 상관을 비교합니다. B2의 충전시간 중앙값은 ΔQ보다 강하지만 부호가 배치별로 바뀝니다. 가장 강한 상관과 최적 예측 모델은 다릅니다.

```
candidates = correlations.query("feature not in ['dq_core_logvar', 'dq_centered_logvar']").copy()
candidates['abs_r'] = candidates.pearson.abs()
display(candidates.sort_values(['batch', 'abs_r'], ascending=[True, False]).groupby('batch').head(3))
for batch, values in cell_features.groupby('batch'):
    print(f'B{batch} 초기 피처 간 Pearson 상관')
    display(values[['dq_logvar', 'dq_min', 'dq_mean', 'QD_early_slope', 'QD100_minus_QD10', 'Tavg_mean', 'Tmax_mean', 'chargetime_median']].corr())
```

    batch            feature   n   pearson  spearman     abs_r
0       1          dq_logvar  46 -0.886123 -0.871161  0.886123
1       1             dq_min  46  0.881645  0.850006  0.881645
2       1            dq_mean  46  0.853810  0.828112  0.853810
25      2  chargetime_median  39 -0.915886 -0.808685  0.915886
16      2          dq_logvar  39 -0.901883 -0.708979  0.901883
17      2             dq_min  39  0.818518  0.660897  0.818518
32      3          dq_logvar  44 -0.701862 -0.797237  0.701862
33      3             dq_min  44  0.692116  0.776024  0.692116
34      3            dq_mean  44  0.639115  0.756149  0.639115

B1 초기 피처 간 Pearson 상관

                   dq_logvar    dq_min   dq_mean  QD_early_slope  \
dq_logvar           1.000000 -0.946980 -0.926174       -0.537905   
dq_min             -0.946980  1.000000  0.992510        0.681926   
dq_mean            -0.926174  0.992510  1.000000        0.713907   
QD_early_slope     -0.537905  0.681926  0.713907        1.000000   
QD100_minus_QD10   -0.589094  0.712829  0.745243        0.977011   
Tavg_mean           0.476664 -0.396810 -0.356411       -0.046474   
Tmax_mean           0.344984 -0.293459 -0.257676       -0.012138   
chargetime_median  -0.808940  0.770008  0.763886        0.516320   

                   QD100_minus_QD10  Tavg_mean  Tmax_mean  chargetime_median  
dq_logvar                 -0.589094   0.476664   0.344984          -0.808940  
dq_min                     0.712829  -0.396810  -0.293459           0.770008  
dq_mean                    0.745243  -0.356411  -0.257676           0.763886  
QD_early_slope             0.977011  -0.046474  -0.012138           0.516320  
QD100_minus_QD10           1.000000  -0.039170  -0.000369           0.603098  
Tavg_mean                 -0.039170   1.000000   0.956457          -0.220302  
Tmax_mean                 -0.000369   0.956457   1.000000          -0.149301  
chargetime_median          0.603098  -0.220302  -0.149301           1.000000

B2 초기 피처 간 Pearson 상관

                   dq_logvar    dq_min   dq_mean  QD_early_slope  \
dq_logvar           1.000000 -0.929554 -0.897200       -0.180116   
dq_min             -0.929554  1.000000  0.974980        0.425165   
dq_mean            -0.897200  0.974980  1.000000        0.545603   
QD_early_slope     -0.180116  0.425165  0.545603        1.000000   
QD100_minus_QD10   -0.221742  0.450421  0.575265        0.967025   
Tavg_mean          -0.072213 -0.090153 -0.189278       -0.664343   
Tmax_mean          -0.180052  0.094100  0.119493       -0.047104   
chargetime_median  -0.468800  0.446343  0.433835        0.241818   

                   QD100_minus_QD10  Tavg_mean  Tmax_mean  chargetime_median  
dq_logvar                 -0.221742  -0.072213  -0.180052          -0.468800  
dq_min                     0.450421  -0.090153   0.094100           0.446343  
dq_mean                    0.575265  -0.189278   0.119493           0.433835  
QD_early_slope             0.967025  -0.664343  -0.047104           0.241818  
QD100_minus_QD10           1.000000  -0.678028  -0.420893           0.121194  
Tavg_mean                 -0.678028   1.000000  -0.064912          -0.038971  
Tmax_mean                 -0.420893  -0.064912   1.000000          -0.017742  
chargetime_median          0.121194  -0.038971  -0.017742           1.000000

B3 초기 피처 간 Pearson 상관

                   dq_logvar    dq_min   dq_mean  QD_early_slope  \
dq_logvar           1.000000 -0.926314 -0.899895       -0.584878   
dq_min             -0.926314  1.000000  0.990454        0.740142   
dq_mean            -0.899895  0.990454  1.000000        0.787953   
QD_early_slope     -0.584878  0.740142  0.787953        1.000000   
QD100_minus_QD10   -0.564940  0.721735  0.773883        0.992239   
Tavg_mean          -0.133414  0.029250 -0.005703       -0.224132   
Tmax_mean          -0.049385 -0.030819 -0.062677       -0.246175   
chargetime_median  -0.585550  0.510202  0.456040        0.140263   

                   QD100_minus_QD10  Tavg_mean  Tmax_mean  chargetime_median  
dq_logvar                 -0.564940  -0.133414  -0.049385          -0.585550  
dq_min                     0.721735   0.029250  -0.030819           0.510202  
dq_mean                    0.773883  -0.005703  -0.062677           0.456040  
QD_early_slope             0.992239  -0.224132  -0.246175           0.140263  
QD100_minus_QD10           1.000000  -0.227568  -0.244409           0.111947  
Tavg_mean                 -0.227568   1.000000   0.970636          -0.101508  
Tmax_mean                 -0.244409   0.970636   1.000000          -0.115119  
chargetime_median          0.111947  -0.101508  -0.115119           1.000000

## 데이터 품질 민감도
B1 원본 46셀 유지가 주 분석이며 끝 용량 >0.885Ah 후보를 자동 삭제하지 않습니다.
전체 수명 품질 플래그는 모델 입력이 아닙니다. 제외 보조 모델도 같은 검증 셀로 비교해야 합니다.

```
display(diagnostics[["batch", "raw_label_n", "unflagged_label_n", "raw_dq_r", "unflagged_dq_r"]])
display(cell_features.groupby("batch")[["bad_QD_rows", "endpoint_quality_flag"]].sum())
```

   batch  raw_label_n  unflagged_label_n  raw_dq_r  unflagged_dq_r
0      1           46                 36 -0.886123       -0.826584
1      2           39                 39 -0.901883       -0.901883
2      3           44                 44 -0.701862       -0.701862

       bad_QD_rows  endpoint_quality_flag
batch                                    
1               48                     10
2               11                      4
3                0                      2

## EDA → 모델 전략
- 타깃: 초기 100회로 총 `cycle_life`를 예측하는 회귀. 성능은 아직 미측정.
- A: dq_logvar.
- B: A + QD_early_slope + Tavg_mean + chargetime_median.
- C: B + C1 + switch_pct + C2.
- 1차: 중앙값 Dummy, A 선형 회귀, B/C Ridge. alpha={0.1,1,10}, 원/로그 타깃.
- 추가: B+QD100_minus_QD10 및 기울기 대체 Ridge; B의 충전시간을 평균/제외로 바꾼 Ridge. 같은 CV와 1-SE 규칙 적용.
- B1 정책 그룹 hold-out(seed=42)과 개발 데이터 GroupKFold(5). 전처리는 fold train에서만 fit.
- 모든 비교를 hold-out 확인 전에 확정. 선택 고정 후 전체 B1로 재학습하고 B2·B3 평가.
- B2·B3 라벨을 EDA에서 봤으므로 완전한 blind test로 주장하지 않음.

전류·충전시간의 품질 확인은 도메인 관찰이며 B2 예측 성능으로 규칙을 조정하지 않습니다.

```
feature_sets = {
    "A": ["dq_logvar"],
    "B": ["dq_logvar", "QD_early_slope", "Tavg_mean", "chargetime_median"],
    "C": ["dq_logvar", "QD_early_slope", "Tavg_mean", "chargetime_median", "C1", "switch_pct", "C2"],
}
for name, features in feature_sets.items():
    print(name, features)
    display(cell_features.groupby("batch")[features].count())
assert diagnostics.knee_fit_n.tolist() == [46, 45, 46]
assert diagnostics.knee_supported.tolist() == [45, 44, 46]
print("EDA 계산 및 주요 숫자 검증 완료. 모델 학습은 수행하지 않았습니다.")
```

A ['dq_logvar']

       dq_logvar
batch           
1             46
2             47
3             46

B ['dq_logvar', 'QD_early_slope', 'Tavg_mean', 'chargetime_median']

       dq_logvar  QD_early_slope  Tavg_mean  chargetime_median
batch                                                         
1             46              46         46                 46
2             47              47         47                 47
3             46              46         46                 46

C ['dq_logvar', 'QD_early_slope', 'Tavg_mean', 'chargetime_median', 'C1', 'switch_pct', 'C2']

       dq_logvar  QD_early_slope  Tavg_mean  chargetime_median  C1  \
batch                                                                
1             46              46         46                 46  46   
2             47              47         47                 47  43   
3             46              46         46                 46  46   

       switch_pct  C2  
batch                  
1              46  46  
2              43  43  
3              46  46

EDA 계산 및 주요 숫자 검증 완료. 모델 학습은 수행하지 않았습니다.

File: DAY2-Modeling-울산_1반-박민규.ipynb
# Day2 모델 개발 및 평가

울산 1반 박민규

초기 100회로 전체 수명을 예측하는 회귀 실습입니다. 이 노트북은 고정 실험을 실제 재실행하고 결과를 표시합니다. 외부 시험 점수를 보고 후보·분할·처리를 변경하지 않습니다.

## 1. 환경과 데이터

초기 100사이클까지의 신호로 총 Cycle Life를 예측해, ESS 셀의 열화 위험 선별과 점검 계획에 활용할 가능성을 조사한다. RUL을 직접 예측하는 모델이나 실제 ESS 배포 모델은 아니다.

- 데이터: MIT–Stanford Battery Dataset의 Kaggle version 1 배포본.
- 태스크: **Regression**, y=`cycle_life`(사이클). 분류는 수행하지 않는다.
- 논문·과제의 EOL 정의는 방전 용량이 초기 기준의 80%에 도달하는 시점이다. 이번 정답은 배포본의 `cycle_life`를 사용하며, 모든 라벨의 종료 조건·연속 셀 연결이 동일한지는 별도 감사가 필요하다. 관측 길이로 라벨을 재계산하지 않는다.
- 학습: Batch 1 (2017-05-12), 최종 시험: Batch 2 (2018-02-20).
- 추가 시험: Batch 3 (2018-04-12), 동일한 최종 모델 사용.
- 2018-04-03 extra varcharge 파일은 별도 충전 최적화 실험 데이터이므로 대상 배치에 포함하지 않는다. 이는 셀의 정책 문자열 VarCharge와 구분한다.
- 원시 셀 46/47/46개, 유효 라벨 46/39/44개. 라벨 결측 B2 8개·B3 2개는 평가에서 제외하며 관측 길이로 대체하지 않는다.
- 참가자: **울산 1반 박민규** — EDA, 피처 엔지니어링, 모델 개발, 평가, 문서 작성.

```
from pathlib import Path
import sys, json
import numpy as np
import pandas as pd
from IPython.display import display, Image

PROJECT = Path.cwd()
if not (PROJECT / 'src/day2_modeling.py').exists():
    PROJECT = PROJECT / 'mini-project'
if not (PROJECT / 'src/day2_modeling.py').exists():
    raise FileNotFoundError('저장소 루트 또는 mini-project 폴더에서 실행하세요.')
sys.path.insert(0, str(PROJECT / 'src'))
import day2_modeling as modeling
import verify_day2
RESULTS = PROJECT / 'results/day2'
cells = modeling.load_cells()
display(cells.groupby('batch').agg(raw_n=('cell_id', 'size'), labeled_n=('cycle_life', 'count')))
print('Python:', sys.version.split()[0])
```

       raw_n  labeled_n
batch                  
1         46         46
2         47         39
3         46         44

Python: 3.14.7

## 2. Day1에서 사용할 정보를 고르기

| Day1 관측 | Day2 구현 |
| --- | --- |
| B1/B2/B3 수명 중앙값 858.5/472/1,005.5회. B1에는 <500회 셀이 없고 B2에는 28개 | B1 내부 평가와 B2/B3 외부 평가를 구분하고 수명 구간별 오차 분석 |
| Qd 추이는 초기 증가와 이후 감소가 혼재. Knee는 탐색적 근사 | 10~100회 용량 기울기만 후보로 사용하고 전 수명 Knee는 X에서 제외 |
| ΔQ 로그 분산과 수명 Pearson r=-0.886/-0.902/-0.702 | 단일 피처 A 선형회귀를 핵심 기준 후보로 구현 |
| C-rate·온도·충전시간의 관계는 배치별 방향이 다름 | B/C의 추가 가치와 충전시간 평균/중앙값/제외를 동일 B1 CV로 비교 |
| 온도·용량 변화 피처의 강한 중복, 극단 충전시간 기록 | 대표 온도 Tavg, Ridge 규제, QD 변화량 추가/대체 실험 |

상세 그래프와 해석은 [Day1 보고서](DAY1-Design-울산_1반-박민규.md)와 [실행된 EDA 노트북](DAY1-EDA-울산_1반-박민규.ipynb)에 있다. 상관계수는 예측 성능이나 인과효과의 증거가 아니다.

### 수명 분포와 장·단수명 비율

| 배치 | 유효 라벨 n | 수명 범위 / 회 | 중앙값 / 회 | 단수명 <500 | 장수명 >1000 |
| --- | --- | --- | --- | --- | --- |
| B1 | 46 | 534~1227 | 858.5 | 0/46 (0.00%) | 10/46 (21.74%) |
| B2 | 39 | 392~1186 | 472.0 | 28/39 (71.79%) | 3/39 (7.69%) |
| B3 | 44 | 541~1935 | 1005.5 | 0/44 (0.00%) | 23/44 (52.27%) |

동일한 150~2,300회 Histogram으로 비교했다. B1은 500~1,200회대에 분포하고, B2는 사분위 범위 439.5~508.5회에 집중하면서 일부 장수명 셀 때문에 오른쪽 꼬리가 나타난다. B3는 중앙값이 높고 최대 1,935회까지 이어진다. 비율의 분모는 수명 라벨이 유효한 셀이다. B1의 단수명 학습 부족은 B2 과대 예측을 해석하는 근거다.

### 열화 곡선과 Knee 탐색

초기 용량 증가와 이후 감소가 혼재하며, 구간 선형 적합의 후반 기울기 중앙값은 세 배치 모두 전반보다 더 음수여서 후반 가속 열화를 시사한다. B2의 절대 단수명 28셀은 Knee 후보 중앙값 349.5회·후반 기울기 -1.69e-03Ah/회, 장수명 3셀은 914.0회·-6.49e-04Ah/회다. 이 표본에서는 단수명군의 급격한 감소가 더 일찍 나타났지만 작은 장수명군만으로 일반 법칙이나 원인을 확정하지 않는다.

| 배치 | 적합 n | 탐색 기준 충족 n | Knee 후보 중앙값 / 회 |
| --- | --- | --- | --- |
| B1 | 46 | 45 | 599 |
| B2 | 45 | 44 | 353 |
| B3 | 46 | 46 | 827 |

Knee 표는 수명 결측 셀도 포함한 적합 가능 곡선 기준이며, 수명 비율 표와 분모가 다르다. 평활·구간 적합에 의존하는 탐색적 후보이지 화학적 전이의 확정점이 아니다. 전체 수명에서 계산하므로 모델 X에서 제외했다.

### 초기 ΔQ(V)의 장·단수명 차이

B2 단수명군의 ΔQ 전압 평균(셀별 평균의 중앙값)은 -0.0287Ah로 장수명군 -0.0081Ah보다 음의 변화가 크다. 로그 분산 중앙값도 -3.446 대 -4.272로 단수명군이 더 커, 전압에 따른 곡선 변화가 더 크고 덜 평탄한 경향을 요약한다. 분산만으로 모든 전압에서 동일한 형태 차이를 주장하지 않는다.

B1/B3에는 <500회 셀이 없어 절대 장·단수명 비교를 만들지 않았다. 배치 내 Q1 이하/Q3 이상 상대 그룹으로 보완했으며, 세 배치 모두 하위 수명군의 로그 분산 중앙값이 더 컸다.

| 배치 | 하위 수명군 n / 로그 분산 중앙값 | 상위 수명군 n / 로그 분산 중앙값 |
| --- | --- | --- |
| B1 | 12 / -3.577 | 12 / -4.125 |
| B2 | 10 / -3.340 | 10 / -4.232 |
| B3 | 12 / -4.079 | 11 / -4.455 |

### 충전 프로토콜별 평균 수명

배치별 유효 라벨 정책의 최저·최고 평균 예시다. 전체 정책은 `results/policy_stats.csv`에 있다.

| 배치 | 평균 극단 | 정책 | n | 평균 수명 / 회 |
| --- | --- | --- | --- | --- |
| B1 | 최저 | 5.4C(80%)-5.4C | 2 | 546.5 |
| B1 | 최고 | 4C(80%)-4C | 2 | 1226.5 |
| B2 | 최저 | 3.6C(9%)-5C | 2 | 394.5 |
| B2 | 최고 | 5.6C(26%)-4.5C-newstructure | 3 | 991.3 |
| B3 | 최저 | 3.7C(31%)-5.9C-newstructure | 3 | 660.0 |
| B3 | 최고 | 4.8C(80%)-4.8C-newstructure | 6 | 1564.2 |

C1과 수명 상관은 B1 -0.580, B2 +0.191, B3 -0.083으로 고속 충전이 항상 단수명이라는 결론을 지지하지 않는다. 정책별 작은 n, 전환 SOC·온도·측정 조건의 혼재를 고려해야 하며 정책 평균 차이는 인과효과가 아니다. 이를 근거로 정책 변수는 보조 세트 C에서 검증했다.

ΔQ(V)=Q100(V)-Q10(V), 실제 전압 2.0~3.5V의 1,000개 점에서 분산을 계산한다. 주 피처는 `dq_logvar=log10(max(Var(ΔQ), 1e-12))`다. 원본의 사이클 번호 10·100과 전압 축 정렬을 확인한 Day1 파생 파일을 사용한다.

| 세트 | 초기 피처 | 실험 목적 |
| --- | --- | --- |
| A | dq_logvar | 배치 간 방향이 일관된 핵심 신호 |
| B | A + QD_early_slope + Tavg_mean + chargetime_median | 용량·온도·충전시간의 추가 가치 |
| C | B + C1 + switch_pct + C2 | 충전 프로토콜의 추가 가치 |
| B_plus_QDdelta | B + QD100_minus_QD10 | 초기 용량 변화량 추가 |
| B_replace_slope | B의 slope를 QD100_minus_QD10으로 대체 | 중복 피처 대체 |
| B_charge_mean | B의 충전시간 중앙값을 평균으로 대체 | 극단 기록 영향 비교 |
| B_no_charge | B에서 충전시간 제외 | 해당 신호 의존성 확인 |

QD 기울기·온도·충전시간 집계 범위는 10~100회다. 용량은 고정 조건 0<QD<1.5Ah 안에서 기울기를 계산한다. C1·전환%·C2를 해석할 수 없는 VarCharge는 결측으로 두고 학습 fold의 중앙값으로 보완한다. 다른 값은 원본을 보존한다.

`cell_id`, `batch`, `policy`, `cycle_life`, `knee`, `last_QD`, `n_summary`, `n_cycles`, `bad_QD_rows`, `endpoint_quality_flag`는 X에서 제외한다. `policy`는 분할 그룹으로만 사용한다. 코드가 명시적인 초기 피처 허용 목록으로 X를 선택하므로 감사 컬럼이 섞이지 않는다.

```
display(pd.DataFrame([
    {'set': name, 'features': ', '.join(features)}
    for name, features in modeling.FEATURE_SETS.items()
]))
```

               set                                           features
0                A                                          dq_logvar
1                B  dq_logvar, QD_early_slope, Tavg_mean, chargeti...
2                C  dq_logvar, QD_early_slope, Tavg_mean, chargeti...
3   B_plus_QDdelta  dq_logvar, QD_early_slope, Tavg_mean, chargeti...
4  B_replace_slope  dq_logvar, QD100_minus_QD10, Tavg_mean, charge...
5    B_charge_mean  dq_logvar, QD_early_slope, Tavg_mean, chargeti...
6      B_no_charge               dq_logvar, QD_early_slope, Tavg_mean

## 3. 셀·정책 그룹으로 나누기

1. B1의 23개 정책 그룹에 `GroupShuffleSplit(test_size=0.2, random_state=42)`를 적용한다. 개발 **35셀·18정책**, Hold-out **11셀·5정책**으로 나뉜다. 20%는 정책 수 기준이라 셀 비율은 달라진다.
2. 개발 35셀에서 `GroupKFold(5)`를 적용한다. 같은 셀·정책이 fold 양쪽이나 Hold-out과 겹치지 않는다. fold 검증 n은 8/8/7/6/6이다.
3. 각 fold train에만 median imputer → StandardScaler → 회귀 모델을 fit한다. 원 수명/로그 수명을 같은 fold로 비교하고, 로그 예측은 10의 거듭제곱으로 역변환해 원 사이클 단위에서 평가한다.
4. Dummy 중앙값 1개, A 선형회귀 2개, 여섯 다변수 세트의 Ridge α={0.1,1,10}×타깃 {raw,log10} 36개, **총 39개** 후보를 비교한다.
5. Day1 고정 1-SE 규칙으로 선택한다. 최저 평균 CV MAPE + 해당 후보 fold SD/√5 이내에서 피처 수 → 모델 단순성 → 원 타깃 → 강한 Ridge → CV 오차 순으로 선택한다.
6. 선택을 `model_selection.json`에 저장한 뒤 Hold-out을 확인한다. Hold-out 점수로 다시 선택하지 않는다. 전체 B1 **46셀**로 재학습하고 B2 **39셀**, B3 **44셀**을 평가한다.

분할·후보 목록은 `experiment_manifest.json`, 195개 후보-fold 결과는 `cv_folds.csv`, 모든 OOF 예측은 `cv_all_predictions.csv`에 저장한다. 입력 SHA-256은 `7004beb28b9a1ebc789e00e5da246d27841704b18ef9384867c6406606c8d545`다. 모델은 `final_model.joblib`에 저장한다.

과제상 B2/B3 EDA에서 외부 라벨을 이미 관찰했으므로 완전한 blind test라고 주장하지 않는다. Day2의 선택·전처리 학습에는 외부 평가 점수를 사용하지 않는다. CV는 후보 선택에도 사용했으므로 그 점수는 독립적인 최종 성능 추정치가 아니다. 1-SE는 그룹 fold가 독립이라는 보장이 없는 선택용 근사이며 신뢰구간이 아니다.

```
b1 = modeling.labeled_batch(cells, 1)
development, holdout, folds = modeling.split_batch1(b1)
display(pd.DataFrame([
    {'split': 'B1 development', 'cells': len(development), 'policies': development.policy.nunique()},
    {'split': 'B1 hold-out', 'cells': len(holdout), 'policies': holdout.policy.nunique()},
]))
display(pd.DataFrame([
    {'fold': i, 'train_n': len(train), 'valid_n': len(valid),
     'policy_overlap': len(set(development.iloc[train].policy) & set(development.iloc[valid].policy))}
    for i, (train, valid) in enumerate(folds, 1)
]))
```

            split  cells  policies
0  B1 development     35        18
1     B1 hold-out     11         5

   fold  train_n  valid_n  policy_overlap
0     1       27        8               0
1     2       27        8               0
2     3       28        7               0
3     4       29        6               0
4     5       29        6               0

## 4. 고정한 전체 실험 실행

아래 셀에서 CV 선택 → Hold-out → 전체 B1 재학습 → B2/B3 평가를 실행합니다. 전처리와 타깃 변환을 포함한 코드의 원문은 `src/day2_modeling.py`에서 확인할 수 있습니다.

```
run_result = modeling.run()
verification = verify_day2.verify()
```

{
  "selected": "A_linear_raw_a0",
  "B1_development": 35,
  "B1_holdout": 11,
  "metrics": {
    "Hold-out B1": {
      "MAPE_pct": 13.143946264257933,
      "MAE_cycles": 123.48541876101154,
      "RMSE_cycles": 151.0292710102405,
      "R2": 0.3622915425877361
    },
    "Test B2": {
      "MAPE_pct": 31.52907097330911,
      "MAE_cycles": 155.58845173936453,
      "RMSE_cycles": 169.5563152442445,
      "R2": 0.4023946567204464
    },
    "Test B3": {
      "MAPE_pct": 12.590543552458486,
      "MAE_cycles": 157.5043303258112,
      "RMSE_cycles": 258.8993735559201,
      "R2": 0.3037784555328853
    },
    "CV pooled OOF": {
      "MAPE_pct": 7.290069661490091,
      "MAE_cycles": 60.527044194043576,
      "RMSE_cycles": 75.47930520100809,
      "R2": 0.8193550800334499
    }
  }
}
{
  "status": "PASS",
  "check_count": 9,
  "checks": [
    "139셀 원본·46/39/44 유효 라벨·입력 해시 확인",
    "Hold-out 및 5개 fold의 셀·정책 중복 없음; OOF 1회씩",
    "39개 후보 및 고정 1-SE 선택 규칙 재검증",
    "외부 라벨·미래 정보 변경에 개발 입력 불변; 모든 후보 피처 허용 목록 확인",
    "결측 보완 통계는 fold train 중앙값; predict가 전처리 통계 변경하지 않음",
    "로그 타깃 역변환 후 원 사이클 단위 평가 확인",
    "B1 전체 46셀 재학습 및 저장 모델의 B2/B3 예측 재현",
    "129개 예측의 모집단·fold 평균/표준편차·MAPE 및 Gap 산식 확인",
    "끝 용량 후보 민감도도 원본과 같은 35개 검증 셀로 평가"
  ]
}

## 5. 모델 비교와 선택 근거

| 각 세트의 최저 평균 후보 / Dummy | 피처 수 | CV MAPE (%) | fold SD (%) |
| --- | --- | --- | --- |
| A_linear_log10_a0 | 1 | 7.134 | 2.410 |
| B_charge_mean_ridge_raw_a1 | 4 | 7.806 | 1.729 |
| B_ridge_raw_a1 | 4 | 7.961 | 2.513 |
| B_no_charge_ridge_raw_a1 | 3 | 8.220 | 1.894 |
| C_ridge_log10_a0.1 | 7 | 8.234 | 2.900 |
| B_replace_slope_ridge_raw_a1 | 4 | 8.282 | 2.127 |
| B_plus_QDdelta_ridge_raw_a1 | 5 | 8.366 | 2.380 |
| A_dummy_raw_a0 | 0 | 19.627 | 10.225 |

**최종 모델: A_linear_raw_a0**, 초기 `dq_logvar` 하나를 사용하는 원 수명 선형회귀.

평균 최저 후보는 A 로그 타깃 선형회귀(7.134%)다. 그 후보 SE=1.078%이므로 1-SE 허용 상한은 8.212%다. A 원 타깃의 7.201%도 범위 안이며 Day1 규칙의 원 타깃 우선순위로 선택됐다. 더 많은 변수를 추가해도 단일 핵심 신호보다 평균 오차가 줄지 않았다.

전체 B1 학습 모델의 원 피처 단위 식은 `예측 수명 = -852.179 -432.503 × dq_logvar`다. 로그 분산이 작을수록 예측 수명이 길다. 입력 범위를 벗어나는 외삽과 비물리적 예측에 주의해야 하며, 이번 저장 예측에는 비양수 값이 없었다. 성능을 좋게 보이게 하는 예측값 절단이나 사후 보정은 하지 않았다.

B1 OOF 잔차와 중심화한 dq_logvar 제곱의 Spearman ρ는 fold별 0.333/0.452/0.214/0.600/-0.257이었다. 작은 fold에서 크기·부호가 달라 일관된 곡률이 확인됐다고 보기 어렵다. 이는 정식 검정이 아니다. SVR·RF·ElasticNet은 이번 확정 실험에서 사용하지 않고, 별도 개발 데이터와 사전 탐색 범위를 갖춘 후속 실험으로 남긴다.

![피처 세트별 가장 낮은 평균 CV MAPE와 fold 표준편차](results/day2/figures/01_cv_comparison.png)

```
cv = pd.read_csv(RESULTS / 'cv_candidates.csv')
display(cv.sort_values('cv_mean_MAPE_pct').head(12))
selection = json.loads((RESULTS / 'model_selection.json').read_text())
display(pd.Series(selection))
display(Image(filename=str(RESULTS / 'figures/01_cv_comparison.png')))
```

                        candidate      feature_set estimator target  alpha  \
0               A_linear_log10_a0                A    linear  log10    0.0   
1                 A_linear_raw_a0                A    linear    raw    0.0   
2      B_charge_mean_ridge_raw_a1    B_charge_mean     ridge    raw    1.0   
3                  B_ridge_raw_a1                B     ridge    raw    1.0   
4    B_charge_mean_ridge_raw_a0.1    B_charge_mean     ridge    raw    0.1   
5    B_charge_mean_ridge_log10_a1    B_charge_mean     ridge  log10    1.0   
6        B_no_charge_ridge_raw_a1      B_no_charge     ridge    raw    1.0   
7              C_ridge_log10_a0.1                C     ridge  log10    0.1   
8    B_replace_slope_ridge_raw_a1  B_replace_slope     ridge    raw    1.0   
9                B_ridge_raw_a0.1                B     ridge    raw    0.1   
10                B_ridge_raw_a10                B     ridge    raw   10.0   
11  B_replace_slope_ridge_raw_a10  B_replace_slope     ridge    raw   10.0   

    feature_count                                           features  \
0               1                                          dq_logvar   
1               1                                          dq_logvar   
2               4  dq_logvar, QD_early_slope, Tavg_mean, chargeti...   
3               4  dq_logvar, QD_early_slope, Tavg_mean, chargeti...   
4               4  dq_logvar, QD_early_slope, Tavg_mean, chargeti...   
5               4  dq_logvar, QD_early_slope, Tavg_mean, chargeti...   
6               3               dq_logvar, QD_early_slope, Tavg_mean   
7               7  dq_logvar, QD_early_slope, Tavg_mean, chargeti...   
8               4  dq_logvar, QD100_minus_QD10, Tavg_mean, charge...   
9               4  dq_logvar, QD_early_slope, Tavg_mean, chargeti...   
10              4  dq_logvar, QD_early_slope, Tavg_mean, chargeti...   
11              4  dq_logvar, QD100_minus_QD10, Tavg_mean, charge...   

    cv_mean_MAPE_pct  cv_std_MAPE_pct  cv_SE_pct  
0           7.134497         2.409528   1.077574  
1           7.200716         2.811870   1.257507  
2           7.805990         1.729228   0.773334  
3           7.960942         2.512974   1.123836  
4           8.055605         1.561404   0.698281  
5           8.216471         1.552046   0.694096  
6           8.220192         1.893968   0.847008  
7           8.233620         2.900446   1.297119  
8           8.281533         2.126643   0.951064  
9           8.286034         1.975632   0.883530  
10          8.339392         2.697771   1.206480  
11          8.358025         2.477409   1.107931

best_mean_candidate                                          A_linear_log10_a0
best_mean_MAPE_pct                                                    7.134497
best_SE_pct                                                           1.077574
one_SE_threshold_pct                                                  8.212071
eligible_candidates          [A_linear_raw_a0, A_linear_log10_a0, B_ridge_r...
selected_candidate                                             A_linear_raw_a0
selected_spec                {'feature_set': 'A', 'estimator': 'linear', 't...
features                                                           [dq_logvar]
selected_cv_mean_MAPE_pct                                             7.200716
selected_cv_std_MAPE_pct                                               2.81187
rule                         fewest features, simplest model, raw target, s...
dtype: object

## 6. 성능표와 Gap 이해하기

MAPE=100×mean(|예측-실제|/실제)이며 낮을수록 좋다. **Train은 학습 데이터 적합 오차가 아니라 개발 셀의 CV 평균**이다. 아래 Gap 행은 오류율 차이인 **%p**이며, 양수는 뒤 평가의 오차 증가로 정의했다.

| 구분 | MAPE (%) | 비고 |
| --- | --- | --- |
| Train (Batch 1 CV) | 7.201 | 5-fold 정책 그룹 CV; std=2.812%; 개발 셀만 사용 |
| Valid (Batch 1 Hold-out) | 13.144 | 모델 선택 후 1회 확인; 정책 그룹 분리 |
| Test (Batch 2) | 31.529 | 전체 B1 재학습 모델; 유효 라벨 39셀 |
| Gap (Train-Valid) | 5.943 | Valid - CV; 단위 %p; (+) 오차 증가 |
| Gap (Valid-Test) | 18.385 | B2 - Valid; 단위 %p; (+) 일반화 저하 가능성 |
| Gap (Target-Test) | 22.429 | B2 - 9.1; 단위 %p; 동일 조건 재현 아님 |
| Test (Batch 3) | 12.591 | 선택 사항; B2와 동일한 최종 모델; 유효 라벨 44셀 |
| Gap (Batch2-Batch3) | -18.939 | B3 - B2; 단위 %p; (+) B3 오차 증가 |
| Gap (Target-Test, Batch 3) | 3.491 | B3 - 9.1; 과제 비교 기준; 단위 %p |

| 평가 | MAE / 회 | RMSE / 회 | R² |
| --- | --- | --- | --- |
| B1 Hold-out | 123.485 | 151.029 | 0.362 |
| B2 | 155.588 | 169.556 | 0.402 |
| B3 | 157.504 | 258.899 | 0.304 |

- Train–Valid +5.943%p: 내부 선택 결과보다 Hold-out 오차가 크다. 작은 표본·그룹 구성·선택 편향과 과적합 가능성을 함께 고려하며 단독으로 원인을 확정하지 않는다.
- Valid–Test +18.385%p: B2 일반화 성능이 크게 저하됐다. 주요 원인 후보는 단수명 영역 부족과 피처–수명 관계의 배치 차이다.
- Target–Test +22.429%p: **논문 비교 목표 9.1%를 달성하지 못했다.** 데이터 배치 날짜, 연속 셀 연결·제외 규칙, 분할, 피처와 모델이 달라 동일 조건 논문 재현이라고 해석할 수 없다.
- B3–B2 -18.939%p: B3의 MAPE는 낮지만 B3 장수명 셀에는 큰 과소 예측이 있다. 평균 지표만으로 실제 운용 적합성을 판단하지 않는다. B3 목표 차이는 과제의 9.1% 비교 기준이며 원논문의 B3 고유 성능을 재현한 값이 아니다.

OOF 전체 셀을 한 번에 계산한 MAPE는 7.290%로, 과제 표의 fold 평균 7.201%와 다르다. fold 크기가 달라 가중치가 다르며 표에는 요구대로 fold 평균을 사용했다.

![실제 수명과 예측 수명](results/day2/figures/02_actual_vs_predicted.png)

```
performance = pd.read_csv(RESULTS / 'model_performance.csv')
display(performance)
audit = json.loads((RESULTS / 'evaluation_audit.json').read_text())
display(pd.DataFrame(audit['metrics']).T)
display(Image(filename=str(RESULTS / 'figures/02_actual_vs_predicted.png')))
```

                           구분   MAPE (%)  \
0          Train (Batch 1 CV)   7.200716   
1    Valid (Batch 1 Hold-out)  13.143946   
2              Test (Batch 2)  31.529071   
3           Gap (Train-Valid)   5.943230   
4            Gap (Valid-Test)  18.385125   
5           Gap (Target-Test)  22.429071   
6              Test (Batch 3)  12.590544   
7         Gap (Batch2-Batch3) -18.938527   
8  Gap (Target-Test, Batch 3)   3.490544   

                                      비고  
0  5-fold 정책 그룹 CV; std=2.812%; 개발 셀만 사용  
1                모델 선택 후 1회 확인; 정책 그룹 분리  
2                전체 B1 재학습 모델; 유효 라벨 39셀  
3           Valid - CV; 단위 %p; (+) 오차 증가  
4      B2 - Valid; 단위 %p; (+) 일반화 저하 가능성  
5           B2 - 9.1; 단위 %p; 동일 조건 재현 아님  
6        선택 사항; B2와 동일한 최종 모델; 유효 라벨 44셀  
7           B3 - B2; 단위 %p; (+) B3 오차 증가  
8              B3 - 9.1; 과제 비교 기준; 단위 %p

                MAPE_pct  MAE_cycles  RMSE_cycles        R2
Hold-out B1    13.143946  123.485419   151.029271  0.362292
Test B2        31.529071  155.588452   169.556315  0.402395
Test B3        12.590544  157.504330   258.899374  0.303778
CV pooled OOF   7.290070   60.527044    75.479305  0.819355

## 7. 틀린 예측을 직접 확인하기

| cell_id | policy | cycle_life | prediction | residual_cycles | APE_pct |
| --- | --- | --- | --- | --- | --- |
| b2c6 | 3.6C(9%)-5C | 393.000 | 674.575 | 281.575 | 71.647 |
| b2c15 | 3.6C(9%)-5C | 396.000 | 668.611 | 272.611 | 68.841 |
| b2c18 | 5.2C(50%)-4.25C | 449.000 | 751.241 | 302.241 | 67.314 |
| b3c38 | 5C(67%)-4C-newstructure | 1935.000 | 1025.773 | -909.227 | 46.988 |
| b3c7 | 4.8C(80%)-4.8C-newstructure | 1836.000 | 1089.217 | -746.783 | 40.674 |
| b3c45 | 4.8C(80%)-4.8C-newstructure | 1801.000 | 1103.104 | -697.896 | 38.750 |

B2에서 APE가 가장 큰 b2c6는 실제 393회인데 약 675회로 예측해 **71.647%** 오차가 났다. b2c15도 같은 `3.6C(9%)-5C` 정책이며, b2c18은 다른 정책에서 큰 오차를 보였다. 일부 정책과 단수명 구간에서 수명이 과대 예측되지만 정책 자체가 원인이라고 단정할 수 없다.

B3의 b3c38은 실제 1,935회인데 약 1,026회로 예측해 **909회 과소 예측**됐다. B1 최대 수명이 1,227회여서 이런 장수명 영역을 학습하지 못했다. `newstructure`의 Qdlin 측정 절차 차이도 원인 후보이며 현재 분산 피처만으로 해결됐다고 주장하지 않는다.

| stage | life_group | n | overprediction_n | MAPE_pct | MAE_cycles |
| --- | --- | --- | --- | --- | --- |
| Test B2 | <500 | 28 | 28 | 36.749 | 163.169 |
| Test B2 | 500–1000 | 8 | 7 | 21.695 | 148.684 |
| Test B2 | >1000 | 3 | 0 | 9.034 | 103.252 |
| Test B3 | 500–1000 | 21 | 16 | 8.842 | 70.431 |
| Test B3 | >1000 | 23 | 0 | 16.013 | 237.006 |

B2 단수명(<500) 28셀 **모두 과대 예측**, MAPE 36.749%다. B3 장수명(>1000) 23셀 **모두 과소 예측**이다. B1 dq_logvar 범위는 -5.015~-3.350이고 B2 11/39셀·B3 1/44셀이 이를 벗어난다. 그러나 최대 B2 오차 셀 b2c6는 범위 안에 있으므로 입력 범위 이탈만으로 실패를 설명할 수 없다. B1에서 배운 조건부 관계가 배치 간 그대로 유지되지 않았을 가능성을 추가 검증해야 한다.

`external_errors.csv`, `errors_by_policy.csv`, `errors_by_life_group.csv`, `feature_shift.csv`에 전체 결과가 있다. 후속 개선은 신규 독립 개발 데이터의 단수명/장수명 보강, 라벨 연결·검열 감사, 측정 절차 정합, 시간 가중 전류·곡선 피처 검증 순으로 진행한다. 이미 확인한 B2 점수에 맞춰 모델이나 삭제 규칙을 바꾼 결과를 새로운 test 성능으로 제시하지 않는다.

![외부 배치 잔차](results/day2/figures/03_external_residuals.png)

```
errors = pd.read_csv(RESULTS / 'external_errors.csv')
for batch in (2, 3):
    print(f'Batch {batch}: APE가 큰 셀')
    display(errors[errors.batch == batch].head(5))
display(pd.read_csv(RESULTS / 'errors_by_life_group.csv'))
display(pd.read_csv(RESULTS / 'feature_shift.csv'))
display(Image(filename=str(RESULTS / 'figures/03_external_residuals.png')))
```

Batch 2: APE가 큰 셀

  cell_id  batch           policy  cycle_life  endpoint_quality_flag  \
0    b2c6      2      3.6C(9%)-5C       393.0                  False   
1   b2c15      2      3.6C(9%)-5C       396.0                  False   
2   b2c18      2  5.2C(50%)-4.25C       449.0                  False   
3    b2c2      2  5.2C(50%)-4.25C       424.0                  False   
4   b2c29      2     5.2C(58%)-4C       452.0                  False   

   prediction  residual_cycles    APE_pct    stage        candidate  fold  \
0  674.574572       281.574572  71.647474  Test B2  A_linear_raw_a0   NaN   
1  668.611320       272.611320  68.841242  Test B2  A_linear_raw_a0   NaN   
2  751.241434       302.241434  67.314351  Test B2  A_linear_raw_a0   NaN   
3  644.389593       220.389593  51.978677  Test B2  A_linear_raw_a0   NaN   
4  665.149673       213.149673  47.157007  Test B2  A_linear_raw_a0   NaN   

  life_group  dq_logvar  
0       <500  -3.530040  
1       <500  -3.516252  
2       <500  -3.707303  
3       <500  -3.460248  
4       <500  -3.508248

Batch 3: APE가 큰 셀

   cell_id  batch                       policy  cycle_life  \
5    b3c38      3      5C(67%)-4C-newstructure      1935.0   
10    b3c7      3  4.8C(80%)-4.8C-newstructure      1836.0   
15   b3c45      3  4.8C(80%)-4.8C-newstructure      1801.0   
19   b3c42      3  4.8C(80%)-4.8C-newstructure      1642.0   
27   b3c16      3  4.8C(80%)-4.8C-newstructure      1638.0   

    endpoint_quality_flag   prediction  residual_cycles    APE_pct    stage  \
5                   False  1025.773065      -909.226935  46.988472  Test B3   
10                  False  1089.216610      -746.783390  40.674477  Test B3   
15                  False  1103.103692      -697.896308  38.750489  Test B3   
19                  False  1027.564338      -614.435662  37.419955  Test B3   
27                  False  1178.213390      -459.786610  28.070001  Test B3   

          candidate  fold life_group  dq_logvar  
5   A_linear_raw_a0   NaN      >1000  -4.342053  
10  A_linear_raw_a0   NaN      >1000  -4.488742  
15  A_linear_raw_a0   NaN      >1000  -4.520851  
19  A_linear_raw_a0   NaN      >1000  -4.346195  
27  A_linear_raw_a0   NaN      >1000  -4.694513

     stage life_group   n  overprediction_n   MAPE_pct  MAE_cycles  \
0  Test B2       <500  28                28  36.748969  163.168672   
1  Test B2   500–1000   8                 7  21.695155  148.683743   
2  Test B2      >1000   3                 0   9.033801  103.252286   
3  Test B3   500–1000  21                16   8.842436   70.430618   
4  Test B3      >1000  23                 0  16.012729  237.006416   

   RMSE_cycles         R2  
0   175.164493 -29.253684  
1   166.474981  -0.039483  
2   116.046369  -2.100876  
3    89.769414   0.147298  
4   347.665598  -0.482319

   batch    feature    B1_min    B1_max  external_min  external_max  \
0      2  dq_logvar -5.014861 -3.350338     -4.448585     -3.085882   
1      3  dq_logvar -5.014861 -3.350338     -5.098856     -3.451658   

   outside_B1_n  missing_n  
0            11          0  
1             1          0

## 8. 품질 후보 삭제가 답인지 확인하기

주 분석은 원본 B1 46셀을 유지한다. `endpoint_quality_flag`는 끝 QD>0.885Ah인 확인 후보이며 미완료/잘못된 라벨이 확정된 것은 아니다. 입력 피처나 배포 시 판별 규칙으로 사용하지 않는다.

고정 fold의 **학습 셀에서만** 후보를 제외한 보조 모델을 같은 35개 OOF 검증 셀로 평가했다. 원본 학습 CV 평균은 7.201%, 후보 제외 학습은 7.427%다. 원본과 검증 분모를 유지했으며, 이 결과로 최종 선택·B2/B3 모델을 변경하지 않았다.

검증 셀 중 품질 후보 포함/미포함 n은 7/28이다. 제외 학습 모델의 해당 MAPE는 4.297/8.360%이며 작은 집단의 기술 통계다. 최종 46셀 전체 학습과 보조 35셀 CV 실험의 학습 모집단을 구분한다. 종료 사유와 원저자 연속 셀 연결을 확인하기 전에는 일괄 삭제나 관측 길이 기반 라벨 수정이 적절하지 않다.

```
display(pd.read_csv(RESULTS / 'quality_sensitivity_folds.csv'))
display(pd.read_csv(RESULTS / 'quality_sensitivity_groups.csv'))
display(pd.DataFrame(json.loads((RESULTS / 'residual_diagnostics.json').read_text())))
```

                        scenario  fold  train_original_n  train_used_n  \
0  train_only_endpoint_exclusion     1                27            22   
1  train_only_endpoint_exclusion     2                27            20   
2  train_only_endpoint_exclusion     3                28            22   
3  train_only_endpoint_exclusion     4                29            24   
4  train_only_endpoint_exclusion     5                29            24   

   valid_n   MAPE_pct  MAE_cycles  RMSE_cycles        R2  
0        8   4.597687   36.707721    40.881428  0.976570  
1        8  11.217882   83.125553    92.147743  0.126081  
2        7   9.718791   88.286316   108.611146 -0.219483  
3        6   6.550794   51.955664    58.942371  0.641437  
4        6   5.048913   47.853531    65.401172  0.854084

   validation_endpoint_flag   n  MAPE_pct  MAE_cycles  RMSE_cycles        R2
0                     False  28   8.35972   66.902199    83.162344  0.731067
1                      True   7   4.29745   43.180574    48.897025  0.893693

   fold  n  rho_squared_dq_residual
0     1  8                 0.333333
1     2  8                 0.452381
2     3  7                 0.214286
3     4  6                 0.600000
4     5  6                -0.257143

## 9. ESS 해석과 검증

ESS 운영에서 이런 모델은 초기 사용 이력으로 상대적 열화 위험을 선별하고, 점검 우선순위·예비 셀 확보·교체 예산 검토를 돕는 후보 도구다. 현재 모델은 Batch 2의 단수명 셀을 일관되게 과대 예측하므로 교체 시점을 자동 결정하는 근거로 사용할 수 없다. 과대 예측은 늦은 점검·교체로, 과소 예측은 불필요하게 이른 교체와 비용 증가로 이어질 수 있다.

실험실 단일 셀의 총 사이클 수를 예측했으며 현재 SOH, 팩 수명, 잔여 달력 시간이나 정확한 고장 날짜를 계산한 것이 아니다. 팩의 셀 편차·열관리·부하 프로파일·SOC 운용 구간·달력 열화·BMS 센서 품질을 추가로 반영해야 한다. 100사이클까지 관찰해야 한다는 적용 시점 제약도 있다.

배포 전에는 현장 BMS 데이터로 시간·사이트·팩 단위 외부 검증, 신규 배치에서의 보정과 불확실성 평가, 비용을 반영한 과대/과소 예측 평가가 필요하다. 모델을 업데이트하면 새 평가셋을 확보하고, 초기 피처 분포·결측률·현장 오차를 모니터링한다. 예측을 실제 SOH 측정·안전 기준·운영자의 검토와 함께 사용해야 한다.

### 모니터링·재학습 운영 계획

아래 주기와 수치는 **현장 검증 전의 제안 기준**이다. 이번 과제에서 효과를 입증하거나 자동화한 운영 규칙이 아니다. 현재 모델은 B2 목표 미달과 단수명 과대 예측 때문에 연구용 참고 단계이며, 실제 ESS 교체 결정을 자동 수행하지 않는다.

| 주기 | 확인 내용 | 기록 및 조치 |
| --- | --- | --- |
| 매주 | 초기 피처 결측률, 기준 개발 데이터 범위를 벗어난 셀 비율, 센서·프로토콜 변경 | 모델/데이터 버전별 기록. 이상 신호는 데이터·측정 절차를 먼저 감사 |
| 매월 | 새로 EOL이 확인된 셀의 MAPE·MAE, 단수명 과대 예측 및 장수명 과소 예측 | 신규 유효 라벨 30셀 이상일 때 평가 창을 구성. 부족하면 누적하고 성능 저하를 확정하지 않음 |
| 분기마다 | 새로운 라벨·대표성·검열 상태, 최근 오류와 재학습 필요성 | 후보 재학습 여부를 검토하며 기존 모델을 자동 교체하지 않음 |

재학습 검토 촉발 조건은 ① 주간 결측률>5% 또는 기준 범위 이탈 비율>10%가 2회 연속 발생, ② 새로운 현장 기준 성능보다 월간 MAPE가 5%p 이상 증가하는 평가 창이 2회 연속 발생, ③ 센서·곡선 측정 절차·셀 종류·충전 프로토콜이 변경되는 경우로 제안한다. 현장 기준 성능은 최초 독립 현장 검증에서 설정하며, B1 CV 7.201%나 논문 9.1%를 현장 정상값으로 가정하지 않는다. 기준 범위는 초기 승인 개발 데이터에서 고정하고 운영 데이터로 자동 갱신하지 않는다.

경보가 나면 박민규가 데이터·라벨 원인을 검토하고, 실제 배포 단계에서는 현장 운영 책임자가 사용 제한과 갱신을 승인하도록 한다. EOL 라벨은 늦게 확보되므로 입력 드리프트 경보와 성능 경보를 구분한다. 라벨 30셀은 실무 검토를 시작하기 위한 제안 최소량이며 통계적 신뢰성을 보장하지 않는다.

후보를 재학습할 때는 신규 개발 데이터와 시간·사이트·팩·정책 그룹을 분리한 **새 Hold-out**을 먼저 고정한다. 과제 B2/B3를 새 시험처럼 재사용하지 않는다. 새 모델 채택은 같은 새 검증 셀에서 기준 모델보다 MAPE가 낮고 단수명 과대 예측 위험이 악화되지 않으며, 충분한 표본·오차 불확실성·현장 BMS 검증을 운영 책임자가 확인한 경우에만 검토한다. 개선을 확인하지 못하면 기존 연구 버전을 유지하고 적용 범위를 제한한다. 모델·데이터·평가 날짜와 승인 사유를 기록해 이전 버전으로 되돌릴 수 있게 한다.


과제 공개 저장소: [https://github.com/miiiingyuuu/battery-cycle-life-prediction](https://github.com/miiiingyuuu/battery-cycle-life-prediction). 분석·코드·보고 내용은 요구사항 대조 문서에서 확인할 수 있습니다.

```
display(pd.DataFrame({'passed_check': verification['checks']}))
assert verification['status'] == 'PASS'
assert len(run_result['predictions']) == 129
print('모델·성능 재현 검증 완료. Batch 2 MAPE는 31.529%로 논문 목표 9.1%에 미달합니다.')
```

                                        passed_check
0                    139셀 원본·46/39/44 유효 라벨·입력 해시 확인
1            Hold-out 및 5개 fold의 셀·정책 중복 없음; OOF 1회씩
2                         39개 후보 및 고정 1-SE 선택 규칙 재검증
3        외부 라벨·미래 정보 변경에 개발 입력 불변; 모든 후보 피처 허용 목록 확인
4  결측 보완 통계는 fold train 중앙값; predict가 전처리 통계 변경하지 않음
5                         로그 타깃 역변환 후 원 사이클 단위 평가 확인
6                 B1 전체 46셀 재학습 및 저장 모델의 B2/B3 예측 재현
7         129개 예측의 모집단·fold 평균/표준편차·MAPE 및 Gap 산식 확인
8                   끝 용량 후보 민감도도 원본과 같은 35개 검증 셀로 평가

모델·성능 재현 검증 완료. Batch 2 MAPE는 31.529%로 논문 목표 9.1%에 미달합니다.

## 참고문헌

- [DS Mini Project: Task·Deliverables·평가 항목](https://actually-war-1ea.notion.site/DS-Mini-Project-32d7f4c8669380338a27f90c471c1fcb)
- [DS Course Wrap-up](https://actually-war-1ea.notion.site/DS-Course-Wrap-up-27f7f4c866938053a154c817021f774f)
- [Severson et al. (2019), Nature Energy 4, 383–391](https://www.nature.com/articles/s41560-019-0356-8)
- [논문 저자 데이터 처리·모델 코드](https://github.com/rdbraatz/data-driven-prediction-of-battery-cycle-life-before-capacity-degradation)
- [Kaggle 배포본](https://www.kaggle.com/datasets/itshpark/data-driven-prediction-of-battery-cycle)
