Repository: miiiingyuuu/battery-cycle-life-prediction

# ESS 배터리 수명 예측

초기 100사이클까지의 신호로 총 Cycle Life를 예측해, ESS 셀의 열화 위험 선별과 점검 계획에 활용할 가능성을 조사한다. RUL을 직접 예측하는 모델이나 실제 ESS 배포 모델은 아니다.

- 데이터: MIT–Stanford Battery Dataset의 Kaggle version 1 배포본.
- 태스크: **Regression**, y=`cycle_life`(사이클). 분류는 수행하지 않는다.
- 논문·과제의 EOL 정의는 방전 용량이 초기 기준의 80%에 도달하는 시점이다. 이번 정답은 배포본의 `cycle_life`를 사용하며, 모든 라벨의 종료 조건·연속 셀 연결이 동일한지는 별도 감사가 필요하다. 관측 길이로 라벨을 재계산하지 않는다.
- 학습: Batch 1 (2017-05-12), 최종 시험: Batch 2 (2018-02-20).
- 추가 시험: Batch 3 (2018-04-12), 동일한 최종 모델 사용.
- 2018-04-03 extra varcharge 파일은 별도 충전 최적화 실험 데이터이므로 대상 배치에 포함하지 않는다. 이는 셀의 정책 문자열 VarCharge와 구분한다.
- 원시 셀 46/47/46개, 유효 라벨 46/39/44개. 라벨 결측 B2 8개·B3 2개는 평가에서 제외하며 관측 길이로 대체하지 않는다.
- 참가자: **울산 1반 박민규** — EDA, 피처 엔지니어링, 모델 개발, 평가, 문서 작성.

## EDA 핵심 발견

| 관측 결과 | 모델 설계 반영 |
| --- | --- |
| B1/B2/B3 수명 중앙값 858.5/472/1,005.5회. B1에는 <500회 셀이 없고 B2에는 28개 | B1 내부 평가와 B2/B3 외부 평가를 구분하고 수명 구간별 오차 분석 |
| Qd 추이는 초기 증가와 이후 감소가 혼재. Knee는 탐색적 근사 | 10~100회 용량 기울기만 후보로 사용하고 전 수명 Knee는 X에서 제외 |
| ΔQ 로그 분산과 수명 Pearson r=-0.886/-0.902/-0.702 | 단일 피처 A 선형회귀를 핵심 기준 후보로 구현 |
| C-rate·온도·충전시간의 관계는 배치별 방향이 다름 | B/C의 추가 가치와 충전시간 평균/중앙값/제외를 동일 B1 CV로 비교 |
| 온도·용량 변화 피처의 강한 중복, 극단 충전시간 기록 | 대표 온도 Tavg, Ridge 규제, QD 변화량 추가/대체 실험 |

상세 그래프와 해석은 [Day1 보고서](DAY1-Design-울산_1반-박민규.md)와 [실행된 EDA 노트북](DAY1-EDA-울산_1반-박민규.ipynb)에 있다. 상관계수는 예측 성능이나 인과효과의 증거가 아니다.

### 수명 분포와 장·단수명 비율

| 배치 | 유효 라벨 n | 수명 범위 / 회 | 중앙값 / 회 | 단수명 <500 | 장수명 >1000 |
| --- | --- | --- | --- | --- | --- |
| B1 | 46 | 534~1227 | 858.5 | 0/46 (0.00%) | 10/46 (21.74%) |
| B2 | 39 | 392~1186 | 472.0 | 28/39 (71.79%) | 3/39 (7.69%) |
| B3 | 44 | 541~1935 | 1005.5 | 0/44 (0.00%) | 23/44 (52.27%) |

동일한 150 ~ 2,300회 Histogram으로 비교했다. B1은 500 ~ 1,200회대에 분포하고, B2는 사분위 범위 439.5~508.5회에 집중하면서 일부 장수명 셀 때문에 오른쪽 꼬리가 나타난다. B3는 중앙값이 높고 최대 1,935회까지 이어진다. 비율의 분모는 수명 라벨이 유효한 셀이다. B1의 단수명 학습 부족은 B2 과대 예측을 해석하는 근거다.

### 열화 곡선과 Knee 탐색

초기 용량 증가와 이후 감소가 혼재하며, 구간 선형 적합의 후반 기울기 중앙값은 세 배치 모두 전반보다 더 음수여서 후반 가속 열화를 시사한다. B2의 절대 단수명 28셀은 Knee 후보 중앙값 349.5회, 후반 기울기 -1.69e-03Ah/회, 장수명 3셀은 914.0회, -6.49e-04Ah/회다. 이 표본에서는 단수명군의 급격한 감소가 더 일찍 나타났지만 작은 장수명군만으로 일반 법칙이나 원인을 확정하지 않는다.

| 배치 | 적합 n | 탐색 기준 충족 n | Knee 후보 중앙값 / 회 |
| --- | --- | --- | --- |
| B1 | 46 | 45 | 599 |
| B2 | 45 | 44 | 353 |
| B3 | 46 | 46 | 827 |

Knee 표는 수명 결측 셀도 포함한 적합 가능 곡선 기준이며, 수명 비율 표와 분모가 다르다. 평활·구간 적합에 의존하는 탐색적 후보이지 화학적 전이의 확정점이 아니다. 전체 수명에서 계산하므로 모델 X에서 제외했다.

### 초기 ΔQ(V)의 장·단수명 차이

B2 단수명군의 ΔQ 전압 평균(셀별 평균의 중앙값)은 -0.0287Ah로 장수명군 -0.0081Ah보다 음의 변화가 크다. 로그 분산 중앙값도 -3.446 대 -4.272로 단수명군이 더 커, 전압에 따른 곡선 변화가 더 크고 덜 평탄한 경향을 요약한다. 분산만으로 모든 전압에서 동일한 형태 차이를 주장하지 않는다.

B1/B3에는 <500회 셀이 없어 절대 장·단수명 비교를 만들지 않았다. 배치 내 Q1 이하/Q3 이상 상대 그룹으로 보완했으며, 세 배치 모두 하위 수명군의 로그 분산 중앙값이 더 컸다.

| 배치 | 하위 수명군 n / 로그 분산 중앙값 | 상위 수명군 n / 로그 분산 중앙값 |
| --- | --- | --- |
| B1 | 12 / -3.577 | 12 / -4.125 |
| B2 | 10 / -3.340 | 10 / -4.232 |
| B3 | 12 / -4.079 | 11 / -4.455 |

### 충전 프로토콜별 평균 수명

배치별 유효 라벨 정책의 최저·최고 평균 예시다. 전체 정책은 `results/policy_stats.csv`에 있다.

| 배치 | 평균 극단 | 정책 | n | 평균 수명 / 회 |
| --- | --- | --- | --- | --- |
| B1 | 최저 | 5.4C(80%)-5.4C | 2 | 546.5 |
| B1 | 최고 | 4C(80%)-4C | 2 | 1226.5 |
| B2 | 최저 | 3.6C(9%)-5C | 2 | 394.5 |
| B2 | 최고 | 5.6C(26%)-4.5C-newstructure | 3 | 991.3 |
| B3 | 최저 | 3.7C(31%)-5.9C-newstructure | 3 | 660.0 |
| B3 | 최고 | 4.8C(80%)-4.8C-newstructure | 6 | 1564.2 |

C1과 수명 상관은 B1 -0.580, B2 +0.191, B3 -0.083으로 고속 충전이 항상 단수명이라는 결론을 지지하지 않는다. 정책별 작은 n, 전환 SOC·온도·측정 조건의 혼재를 고려해야 하며 정책 평균 차이는 인과효과가 아니다. 이를 근거로 정책 변수는 보조 세트 C에서 검증했다.

## 피처와 모델

ΔQ(V)=Q100(V)-Q10(V), 실제 전압 2.0~3.5V의 1,000개 점에서 분산을 계산한다. 주 피처는 `dq_logvar=log10(max(Var(ΔQ), 1e-12))`다. 원본의 사이클 번호 10·100과 전압 축 정렬을 확인한 파생 파일을 사용한다.

| 세트 | 초기 피처 | 실험 목적 |
| --- | --- | --- |
| A | dq_logvar | 배치 간 방향이 일관된 핵심 신호 |
| B | A + QD_early_slope + Tavg_mean + chargetime_median | 용량·온도·충전시간의 추가 가치 |
| C | B + C1 + switch_pct + C2 | 충전 프로토콜의 추가 가치 |
| B_plus_QDdelta | B + QD100_minus_QD10 | 초기 용량 변화량 추가 |
| B_replace_slope | B의 slope를 QD100_minus_QD10으로 대체 | 중복 피처 대체 |
| B_charge_mean | B의 충전시간 중앙값을 평균으로 대체 | 극단 기록 영향 비교 |
| B_no_charge | B에서 충전시간 제외 | 해당 신호 의존성 확인 |

QD 기울기·온도·충전시간 집계 범위는 10~100회다. 용량은 고정 조건 0<QD<1.5Ah 안에서 기울기를 계산한다. C1·전환%·C2를 해석할 수 없는 VarCharge는 결측으로 두고 학습 fold의 중앙값으로 보완한다. 다른 값은 원본을 보존한다.

`cell_id`, `batch`, `policy`, `cycle_life`, `knee`, `last_QD`, `n_summary`, `n_cycles`, `bad_QD_rows`, `endpoint_quality_flag`는 X에서 제외한다. `policy`는 분할 그룹으로만 사용한다. 코드가 명시적인 초기 피처 허용 목록으로 X를 선택하므로 감사 컬럼이 섞이지 않는다.

### 모델 선택 및 근거

Dummy 중앙값, A 선형회귀, B/C 및 네 가지 대체 세트 Ridge를 비교했다. 최종 모델은 **dq_logvar 하나를 사용하는 원 타깃 선형회귀**다. B1 개발 35셀에서 정책 그룹 5-fold CV와 고정 1-SE 규칙으로 선택했으며, 추가 피처는 단일 핵심 피처보다 평균 CV 오차를 줄이지 못했다.

B1 Hold-out은 11셀·5정책을 별도로 유지했다. 모든 imputer/scaler는 fold train에서만 학습했다. 선택 이후 전체 B1 46셀로 재학습해 B2/B3를 평가했다. 세부 후보·선택·민감도는 [Day2 보고서](DAY2-Report-울산_1반-박민규.md)에 있다.

## 성능 결과

| 구분 | MAPE (%) | 비고 |
| --- | --- | --- |
| Train (Batch 1 CV) | 7.201 | 5-fold 정책 그룹 CV; std=2.812%; 개발 셀만 사용 |
| Valid (Batch 1 Hold-out) | 13.144 | 모델 선택 후 1회 확인; 정책 그룹 분리 |

File: DAY1-Requirements-Check.md
# Day1 요구사항 대조

울산 1반 · 박민규

대상: `output/pdf/DS-MINI-Design-울산_1반-박민규.pdf` 및 `DAY1-EDA-울산_1반-박민규.ipynb`.
아래 페이지는 보완 후 23페이지 PDF 기준입니다.

| 요구사항 | 반영 위치 | 판정·해석 범위 |
| --- | --- | --- |
| Batch 1 + Batch 2 + Batch 3 | 2페이지, Q1~Q5 전반 | 세 배치 전체 EDA, 수명 결측은 해당 통계에서 제외 |
| 각 배치 분석 및 배치 간 비교 | 3~16페이지 | 배치별 통계·그래프·해석 포함 |
| EDA insight로 모델 설계 전략 수립 | 17~19페이지 | 피처·모델·전처리·검증 선택 근거 명시 |
| Q1: 150~2,300회 Histogram | 3페이지 | 축 범위를 정확히 반영, 동일 구간 비교 |
| Q1: >1,000 / <500 비율 | 3페이지 | 유효 수명 라벨 n 및 비율 |
| Q1: 이상치 셀 식별·짧은 이유 | 3~4페이지 | 배치 최단 셀, IQR 하한, B2 단수명 초기 신호 비교. 원인은 근거 있는 가설로 제한 |
| Q2: 사이클별 Qd 추이 | 5페이지 | 세 배치 전체 곡선 |
| Q2: 일정·가속 열화 | 5~6페이지 | 연속 구간 모델의 전반/후반 기울기 비교 |
| Q2: knee 발생점 탐색 | 5~6페이지 | 후보 위치·SSE/BIC·평활 민감도·유효 n·미충족 예시 |
| Q3: Q100(V)-Q10(V) 계산 | 7페이지, 노트북 Q3 | 실제 Vdlin·배열 99/9, 직접 재계산 검증 |
| Q3: 장수명 vs 단수명 형태 | 7~8페이지 | 절대 정의 유지. B1·B3에는 <500회 셀이 없어 사분위 비교로 보완 |
| Q3: 구분 통계 피처 추출 | 9페이지 | 로그 분산·최소·평균의 계산식, 배치별 Pearson/Spearman |
| Q4: 프로토콜별 평균 수명 | 10페이지 및 21~23페이지 | 요약 그림 + 전체 정책별 n/평균/표준편차. n=0,1 처리 명시 |
| Q4: 고속 충전과 짧은 수명 | 11페이지 | C-rate와 수명의 배치별 상관, 일률적 관계를 지지하지 않는 해석 |
| Q4: 전류 패턴과 열화 속도 상관 | 12·14페이지 | 실제 I(t) + 전체 셀 전류 요약/초기 QD 기울기 Pearson/Spearman. 초기 용량 변화율의 대리 분석 |
| Q5: 초기 피처와 수명 상관 | 15~16페이지 | 배치별 상관표·행렬, 충전시간 중앙값 포함 전체 CSV |
| Q5: 가장 강한 관계 식별 | 16페이지 | 절대 Pearson 상관 상위 3개. B2 최강은 충전시간 중앙값이며 일관된 핵심은 ΔQ |
| Q5: 다중공선성 확인 | 15~16페이지 | 온도·용량 변화·ΔQ 통계의 피처 쌍 상관 및 대표/대체 피처 전략 |
| Feature Engineering | 9·17페이지 | EDA를 근거로 A/B/C 및 추가·대체 후보 정의 |
| 회귀/분류 택1 및 타깃 선정 | 3·17페이지 | 회귀, 총 cycle_life; 분류 불균형 근거 |
| 확인된 특성 기반 처리·모델 후보 | 13·17~19페이지 | 기록 품질·중앙값·작은 표본·중복·규제 모델·검증 계획. 미확인 비선형성은 조건부 후속 후보 |

## 확인 시 주의

- 짧은 수명의 실제 원인이나 물리적 knee를 증명한 것은 아닙니다. 관측·가설·미확인 사항을 구분해 기술했습니다.
- 원본에 없는 <500회 셀을 만들거나 라벨 결측을 임의로 보충하지 않았습니다.
- 모델 성능은 Day1에서 미측정입니다. 분석 상관을 성능으로 제시하지 않았습니다.
- 첫 페이지는 울산 1반 박민규만 표시하며 이름 옆의 개인 프로젝트 문구를 제거했습니다.

File: DAY1-Rubric-Review.md
# Day1 산출물 평가 검토

울산 1반 · 박민규 · 개인 프로젝트

검토 대상: `output/pdf/DS-MINI-Design-울산_1반-박민규.pdf`와 실행 출력이 저장된 `DAY1-EDA-울산_1반-박민규.ipynb`.
공식 세부 감점표가 아니라 EDA 50점 / EDA→전략 30점 / 모델링 전략 20점의 평가 취지에 따른 자체 검토 점수입니다. 강사 채점 결과를 보장하지 않습니다.

| 항목 | 자체 평가 | 근거 | 만점 대비 남은 한계 |
| --- | --- | --- | --- |
| EDA | 47 / 50 | Q1~Q5, 배치별 유효 n, 상대 수명 비교, knee 적합·판정 분리, 실제 I(t), 충전시간 극단 기록, 상관·다중공선성, 품질 민감도 | 전류 곡선과 열화의 직접 비교는 고정 예시 6셀 수준. 극단 충전시간의 실제 발생 사유와 측정 구조 차이는 확인되지 않음 |
| EDA→모델 전략 | 29 / 30 | 분류 불균형에서 회귀 선택, ΔQ 핵심 피처, 온도 중복 제어, 정책 보조 피처, 극단 기록을 반영한 충전시간 중앙값, 추가 후보의 동일 CV 비교 | 정책·측정 조건의 영향을 분리한 근거는 제한적이며 피처 유용성은 Day2 내부 검증으로 확인해야 함 |
| 모델링 전략 | 19 / 20 | 기준 모델·A/B/C·원/로그 타깃·Ridge 범위·그룹 분할·전처리·1-SE·외부 평가·품질 민감도를 명시 | 후속 비선형 모델의 탐색 범위는 잔차 분석 이후 확정 계획이며 현재 수치까지 고정하지 않음 |
| 합계 | **95 / 100** | Day1 전략 수립에 필요한 분석과 설계를 충족 | 소폭 감점 가능성이 남는 이유를 위에 명시 |

위 한계는 확정 감점 사유가 아니라 보수적으로 점수를 산정한 이유입니다. Day1 단계의 모델 성능 미측정, 인과성·물리 knee의 확정을 유보한 표현은 감점으로 계산하지 않았습니다.

## 검증

- EDA 노트북의 코드 셀 16개를 위에서부터 실제 실행했으며 오류 없이 완료했습니다. 표와 PNG 그래프 출력을 내장했습니다.
- PDF는 23페이지이며 전체 렌더링과 새 표·그림의 배치를 확인했습니다.
- B2 knee 전체 / 적합 / 지지 n = 47 / 45 / 44.
- B2 충전시간 30분 초과는 초기 기록 19건 / 18셀; 최대 3,934.705분. 30분은 집계 경계이며 자동 삭제 기준이 아닙니다.
- 제출 정보와 PDF 저자 정보를 울산 1반 박민규로 반영했습니다.
- 모델을 학습하거나 미측정 성능을 임의로 기입하지 않았습니다.

File: DAY2-Final-Review-울산_1반-박민규.md
# 노션 전체 본문 기준 최종 검토

검토일: 2026-10-02 · 울산 1반 박민규

**최신 실행 상태:** Day1의 PDF 패키지 메타데이터 누락 오류를 수정하고 Day1·Day2를 전체 실행했습니다. 코드 셀은 각각 16개·9개이며 저장된 오류 출력은 0개입니다. 제출 ZIP도 정상 실행한 최신 파일로 다시 생성했습니다. 공개 GitHub·Slack 제출은 별도 미확인 상태입니다.

검토 기준은 [DS Mini Project](https://actually-war-1ea.notion.site/DS-Mini-Project-32d7f4c8669380338a27f90c471c1fcb)의 Domain·논문/데이터 설명·Task·Deliverables·평가표와 [DS Course Wrap-up](https://actually-war-1ea.notion.site/DS-Course-Wrap-up-27f7f4c866938053a154c817021f774f)의 본문입니다. 접힌 Task·Reporting·README 샘플도 펼쳐진 원문으로 대조했습니다. 첨부된 강의 PDF·MindNode 전체나 외부 시장 기사까지 별도 검증한 것은 아닙니다. 이들은 Day2 추가 산출물로 명시되지 않았습니다.

## 최종 판정

Day2의 필수 모델 개발·평가 및 성능 보고 항목은 구현되어 있습니다. Batch 3 선택 항목도 수행했습니다. 검토에서 부족했던 **README의 독립 EDA 요약과 Warm-up 재학습 계획은 보완 완료**했습니다. 실측 CSV에서 수명 비율·Knee·장단 ΔQ·정책 평균을 생성하고, 주간/월간/분기 점검과 재학습 촉발·새 검증·승인 기준을 추가했습니다. 운영 기준은 현장 미검증 제안이며 자동화나 배포를 수행한 것은 아닙니다.

공개 GitHub 링크, 현재 파일의 원격 업로드, 반별 Slack thread 제출 및 마감 준수 증거는 확인하지 못했습니다. 따라서 전체 제출 완료라고 판단하지 않습니다. 논문 MAPE 9.1%는 미달이지만 목표와의 비교·Gap 보고는 완료했습니다. 채점표에는 목표 달성 자체에 대한 별도 감점 공식이 없습니다.

## 1. Domain·논문·데이터 설명

| 점검 항목 | 판정 | 증거와 해석 |
| --- | --- | --- |
| ESS의 수명 관리 문제와 연결 | 포함 | README/Day2 보고서: 점검·교체 계획, 늦은 교체와 불필요한 조기 교체의 위험 |
| 초기 100회로 전체 Cycle Life 예측 | 포함 | y=cycle_life 회귀; 10~100회 피처; RUL·현재 SOH와 구분 |
| EOL 80% 용량 기준의 의미 | 보완 완료 | README·보고서·노트북에 EOL 정의와 배포본 라벨 사용, 라벨 정합 감사 한계 명시 |
| 과제 지정 B1/B2/B3 파일 | 포함 | audit.json의 세 날짜와 셀 수, Day2 B1 학습/B2 시험/B3 추가 시험 |
| extra varcharge 데이터와 구분 | 보완 완료 | 2018-04-03 파일 제외를 개요에 명시하고 셀 정책 문자열 VarCharge와 구분 |
| 원본과 논문 처리 조건 차이 | 포함 | 배치 날짜·연속 셀 연결·제외·분할 차이 및 동일 조건 재현이 아니라는 설명 |

Domain의 시장 규모, 기업 사례, 차세대 전지 소개를 Day2 README에 모두 복사하는 요구는 없습니다. SOC·SOH·SOP를 모델의 출력처럼 표현하지 않은 것도 적절합니다.

## 2. Task → Day1 연계

Day1의 다섯 질문과 세 가지 모델 설계 항목은 `DAY1-Requirements-Check.md`, 제출 보고서 원문, EDA 결과 파일과 대조했습니다. 이번 검토에서는 Day1 PDF를 새로 렌더링해 시각 점검하지 않았습니다.

| 질문/전략 | 근거 | 판정 |
| --- | --- | --- |
| 수명 분포·150~2300회 Histogram·장단수명 비율·최단 셀 | Day1 Q1, batch_stats.csv | 포함 |
| Qd 추이·일정/가속 열화·Knee 후보 | Day1 Q2, diagnostic_summary.csv | 포함; 탐색적 근사로 설명 |
| Q100-Q10·장단수명 곡선·통계 피처 | Day1 Q3, ΔQ 피처와 상대 수명 그룹 결과 | 포함; B1/B3에 절대 단수명 셀이 없는 한계 명시 |
| 정책별 평균 수명·고속 충전·실제 전류와 초기 용량 기울기 | Day1 Q4, policy_stats.csv, 전류 분석 | 포함; 인과효과와 구분 |
| 초기 신호 상관·강한 관계·다중공선성 | Day1 Q5, correlations.csv | 포함 |
| 피처 설계·회귀 택1·확인된 특성 기반 전략 | Day1 전략 및 Day2 39개 후보 | 포함 |

## 3. Task → Day2 및 Reporting

| 필수/선택 항목 | 판정 | 실제 구현 |
| --- | --- | --- |
| Day1 전략 기반 후보와 피처 | 충족 | A/B/C, 네 대체 세트, Dummy/선형/Ridge, raw/log 타깃, 고정 1-SE |
| B1 학습·B2 최종 시험 | 충족 | B1 전체 46셀 재학습, B2 유효 라벨 39셀 |
| B1 CV 평균 | 충족 | 개발 35셀·18정책의 5-fold 평균 MAPE 7.201% |
| B1 독립 Hold-out | 충족 | 11셀·5정책, MAPE 13.144%; CV와 별도 |
| 셀·동일 충전 프로토콜 분리 | 충족 | Hold-out 및 각 fold의 정책 교집합 0 |
| fold 안 전처리·미래 정보 차단 | 충족 | 학습 fold median/scaler, 초기 X 허용 목록, 전체 수명 설명 컬럼 제외 |
| 필수 6개 성능 행 | 충족 | CV/Valid/B2와 Train–Valid/Valid–Test/Target–Test |
| MAPE 및 원논문 9.1% 비교 | 충족 | B2 31.529%; 차이 +22.429%p; 목표 미달 명시 |
| B3 추가 평가와 추가 3개 행 | 선택 항목 충족 | B3 12.591%, B3−B2 -18.939%p, B3−9.1 +3.491%p |
| B3 분포·측정 절차·이상치 고려 | 포함 | 장수명 과소 예측, newstructure, 원본 유지 및 학습 fold 내 품질 민감도 |

Gap의 부호는 표의 비고에 명시되어 있습니다. `Gap (Batch2-Batch3)`의 실제 계산은 B3−B2입니다. 노션은 이 행의 방향을 수식으로 지정하지 않았으므로 누락은 아니지만, 행 이름의 순서 때문에 독자가 반대로 읽지 않도록 현재 비고를 유지해야 합니다.

과제 본문의 F1/Accuracy 앞에 Regression이라는 오기가 있으나 별도의 Classification 보고 표와 회귀/분류 택1 지시를 함께 해석하면, 회귀 프로젝트에서 F1/Accuracy가 빠진 것은 누락이 아닙니다.

## 4. Deliverables → README 샘플 세부 대조

샘플은 참고 형식이므로 예시 폴더명이나 파일명을 똑같이 만드는 것이 필수는 아닙니다. 다만 내용별 독립 요약이 충분한지는 별도로 점검했습니다.

| README 구성 | 판정 | 보완 사항 |
| --- | --- | --- |
| 목적·데이터·학습/평가·태스크 | 포함 | EOL 80% 용량 기준·배포본 라벨·extra 파일 제외도 명시 |
| 파일 구조·환경·재현 | 포함 | 원본 없이 CSV로 Day2 재현 가능; 공개 원격 주소는 아직 없음 |
| 수명 분포 형태·장단수명 비율 | 보완 완료 | 세 배치의 범위·중앙값·장단수명 n/비율·분포 형태를 독립적으로 요약 |
| 열화 곡선의 장단수명 차이·Knee 결과 | 보완 완료 | B2 장단수명 Knee/후반 기울기 비교와 세 배치 후보 중앙값·적합/기준 충족 n |
| ΔQ 장단수명 형태 비교 | 보완 완료 | B2 ΔQ 평균·분산 차이, 세 배치 상대 수명 그룹 비교와 한계 |
| 정책별 평균 수명 결과 | 보완 완료 | 배치별 최저·최고 정책의 이름·n·평균 수명 및 비인과적 해석 |
| 피처·모델 후보·최종 모델·선택 이유 | 포함 | 세트 표, 최종 A 선형, 정책 CV와 1-SE 근거 |
| 성능표·목표 Gap | 포함 | 필수 6행과 선택 3행, %와 %p 및 해석 |
| 최악 셀 공통점·가설·개선 방향 | 포함 | B2 단수명 과대 예측, B3 장수명 과소 예측, 정책·범위 분석 |
| ESS 의사결정·한계·배포 전 필요 사항 | 포함 | 점검·교체 위험, 현장/팩/달력 열화 검증 |
| 참고문헌·팀 구성 | 포함 | 논문·원저자 코드·Kaggle·과제, 울산 1반 박민규 역할 |
| public GitHub 링크·Slack 제출 | 증거 미확인 | 현재 ZIP은 공개 링크나 제출 완료를 대신하지 않음 |

최초 검토에서는 README만 읽으면 일부 결과를 확인하기 어려웠습니다. 현재는 `src/day2_eda_summary.py`가 CSV를 읽어 요약을 생성하며 README·보고서·노트북에서 직접 확인할 수 있습니다.

보강 시 사용할 수 있는 실측값은 다음과 같습니다. 수명 비율의 분모는 유효 라벨입니다.

| 배치 | 단수명 <500회 | 장수명 >1000회 | Knee 후보 중앙값 / 회 |
| --- | --- | --- | --- |
| B1 | 0/46 = 0.00% | 10/46 = 21.74% | 599 |
| B2 | 28/39 = 71.79% | 3/39 = 7.69% | 353 |
| B3 | 0/44 = 0.00% | 23/44 = 52.27% | 827 |

Knee 중앙값은 적합 가능한 곡선 B1 46/B2 45/B3 46개 기준으로, 유효 수명 라벨 분모와 다릅니다. 실제 화학적 전이점으로 확정한 값이 아닙니다.

## 5. Warm-up 원칙

| 원칙 | 판정 | 근거/남은 부분 |
| --- | --- | --- |
| 재현성 | 충족 | seed=42, 버전·입력 해시·분할·후보 기록, 별도 폴더 재현 결과 |
| 분할 우선·train에서만 fit·CV 안 전처리 | 충족 | Group split 후 fold Pipeline 학습 및 검증 |
| 미래 정보·타깃 파생 피처 차단 | 충족 | 초기 100회 스칼라만 X로 사용 |
| 시계열 무작위 분할 주의 | 적용 단위 설명 가능 | 현재는 사이클 행 예측이 아니라 셀 단위 집계 회귀. 동일 셀의 사이클을 양쪽에 나누지 않음. 시간에 따른 현장 검증은 후속 계획 |
| test 최적화 금지 | Day2 선택에서 충족, 한계 포함 | B1 CV만 선택에 사용. Day1 외부 라벨 EDA와 동일 실험 재실행 사실 명시 |
| 실제 분포·여러 지표 | 실험 배치 기준 충족 | 임의 균형화 없이 원본 분포 유지, MAPE/MAE/RMSE/R². 실제 ESS Live Test는 미수행 |
| 대표성·일반화·드리프트 | 분석/계획 포함 | 단수명 학습 부족, 외삽·배치 차이, 현장 입력/오차 모니터링 |
| 재학습 주기와 조건 사전 정의 | 계획 보완 완료 | 주간/월간/분기 점검·반복 경보·측정 조건 변경·신규 Hold-out·승인·버전 관리. 제안 기준이며 현장 실증/자동화는 미수행 |

## 6. 실행 및 제출 판정

수정 후 Day1의 16개 코드 셀과 Day2의 9개 코드 셀을 실제 Jupyter 커널에서 전체 실행했습니다. 실행 번호는 각각 1~16, 1~9이고 오류 출력은 0개입니다. PNG 출력은 각각 12개, 3개입니다. Day2의 모델 검증 9개 항목도 통과했습니다. 검증은 `/private/tmp/battery-kaggle-venv/bin/python` 환경에서 수행했으며, 사용자 편집기의 커널이 같은 환경인지까지 자동 변경한 것은 아닙니다.

제출 ZIP을 현재 코드·노트북·문서·결과와 동기화했습니다. ZIP을 별도 폴더에 풀어 원본 MAT 없이 Day2 학습과 검증을 실행하고, 성능표 재현 및 파일 해시를 확인했습니다. 상세 기록은 `results/day2/current_requirements_review.json`, `notebook_execution.json`, `clean_reproduction.json`에 있습니다.

기존 자체점수 94/100은 공식 채점 결과가 아닙니다. 오류 해결로 외부 일반화·라벨 정합·현장 실증 한계까지 해결된 것은 아니므로 자동 상향하지 않습니다. 공개 GitHub 링크와 Slack 제출·마감 준수 증거는 여전히 미확인입니다. B2 MAPE 31.529%로 논문 비교 목표 9.1%는 미달입니다.

## 7. 실행 오류 수정 내역

이전 점검에서 Day1 두 번째 코드 셀에 `PackageNotFoundError: No package metadata was found for reportlab`가 저장되어 있었고, Day2 첫 코드 셀의 실행 번호도 비어 있었습니다. 현재 파일과 ZIP도 달랐습니다. 이 절은 당시 오류와 해결을 기록하며 현재 오류를 뜻하지 않습니다.

`src/day1_eda.py`의 버전 감사에서 EDA 필수 패키지와 PDF 생성용 패키지를 구분했습니다. `reportlab`·`pymupdf`의 패키지 메타데이터가 없으면 버전을 `null`로 기록하고 `missing_optional_pdf_packages` 목록에 남깁니다. 필수 패키지의 메타데이터 오류는 숨기지 않습니다. 결과 디렉터리도 저장 전에 생성합니다.

PDF 패키지 두 개의 메타데이터가 모두 누락된 상황을 모의해 CSV 네 개와 audit.json 저장을 확인했습니다. 반대로 필수 numpy 메타데이터가 없는 경우는 예외가 유지됨을 확인했습니다. README에 커널 경로 확인과 PDF 의존성 안내를 추가했습니다.

두 노트북의 실행 번호를 수동으로 채우지 않고 전체 실행하여 정상 출력으로 저장했습니다. 모델 후보·피처·분할·선택 규칙은 수정하지 않았으며 성능 개선을 주장하지 않습니다. Day1 PDF 내용도 이번 실행 환경 수정으로 변경하지 않았습니다.

File: DAY2-Report-울산_1반-박민규.md
# Day2 모델 개발 및 평가

울산 1반 박민규

## 프로젝트 개요

초기 100사이클까지의 신호로 총 Cycle Life를 예측해, ESS 셀의 열화 위험 선별과 점검 계획에 활용할 가능성을 조사한다. RUL을 직접 예측하는 모델이나 실제 ESS 배포 모델은 아니다.

- 데이터: MIT–Stanford Battery Dataset의 Kaggle version 1 배포본.
- 태스크: **Regression**, y=`cycle_life`(사이클). 분류는 수행하지 않는다.
- 논문·과제의 EOL 정의는 방전 용량이 초기 기준의 80%에 도달하는 시점이다. 이번 정답은 배포본의 `cycle_life`를 사용하며, 모든 라벨의 종료 조건·연속 셀 연결이 동일한지는 별도 감사가 필요하다. 관측 길이로 라벨을 재계산하지 않는다.
- 학습: Batch 1 (2017-05-12), 최종 시험: Batch 2 (2018-02-20).
- 추가 시험: Batch 3 (2018-04-12), 동일한 최종 모델 사용.
- 2018-04-03 extra varcharge 파일은 별도 충전 최적화 실험 데이터이므로 대상 배치에 포함하지 않는다. 이는 셀의 정책 문자열 VarCharge와 구분한다.
- 원시 셀 46/47/46개, 유효 라벨 46/39/44개. 라벨 결측 B2 8개·B3 2개는 평가에서 제외하며 관측 길이로 대체하지 않는다.
- 참가자: **울산 1반 박민규** — EDA, 피처 엔지니어링, 모델 개발, 평가, 문서 작성.


## Day1 EDA → 구현

| Day1 관측 | Day2 구현 |
| --- | --- |
| B1/B2/B3 수명 중앙값 858.5/472/1,005.5회. B1에는 <500회 셀이 없고 B2에는 28개 | B1 내부 평가와 B2/B3 외부 평가를 구분하고 수명 구간별 오차 분석 |
| Qd 추이는 초기 증가와 이후 감소가 혼재. Knee는 탐색적 근사 | 10~100회 용량 기울기만 후보로 사용하고 전 수명 Knee는 X에서 제외 |
| ΔQ 로그 분산과 수명 Pearson r=-0.886/-0.902/-0.702 | 단일 피처 A 선형회귀를 핵심 기준 후보로 구현 |
| C-rate·온도·충전시간의 관계는 배치별 방향이 다름 | B/C의 추가 가치와 충전시간 평균/중앙값/제외를 동일 B1 CV로 비교 |
| 온도·용량 변화 피처의 강한 중복, 극단 충전시간 기록 | 대표 온도 Tavg, Ridge 규제, QD 변화량 추가/대체 실험 |

상세 그래프와 해석은 [Day1 보고서](DAY1-Design-울산_1반-박민규.md)와 [실행된 EDA 노트북](DAY1-EDA-울산_1반-박민규.ipynb)에 있다. 상관계수는 예측 성능이나 인과효과의 증거가 아니다.

### 수명 분포와 장·단수명 비율

| 배치 | 유효 라벨 n | 수명 범위 / 회 | 중앙값 / 회 | 단수명 <500 | 장수명 >1000 |
| --- | --- | --- | --- | --- | --- |
| B1 | 46 | 534~1227 | 858.5 | 0/46 (0.00%) | 10/46 (21.74%) |
| B2 | 39 | 392~1186 | 472.0 | 28/39 (71.79%) | 3/39 (7.69%) |
| B3 | 44 | 541~1935 | 1005.5 | 0/44 (0.00%) | 23/44 (52.27%) |

동일한 150~2,300회 Histogram으로 비교했다. B1은 500~1,200회대에 분포하고, B2는 사분위 범위 439.5~508.5회에 집중하면서 일부 장수명 셀 때문에 오른쪽 꼬리가 나타난다. B3는 중앙값이 높고 최대 1,935회까지 이어진다. 비율의 분모는 수명 라벨이 유효한 셀이다. B1의 단수명 학습 부족은 B2 과대 예측을 해석하는 근거다.

### 열화 곡선과 Knee 탐색

초기 용량 증가와 이후 감소가 혼재하며, 구간 선형 적합의 후반 기울기 중앙값은 세 배치 모두 전반보다 더 음수여서 후반 가속 열화를 시사한다. B2의 절대 단수명 28셀은 Knee 후보 중앙값 349.5회·후반 기울기 -1.69e-03Ah/회, 장수명 3셀은 914.0회·-6.49e-04Ah/회다. 이 표본에서는 단수명군의 급격한 감소가 더 일찍 나타났지만 작은 장수명군만으로 일반 법칙이나 원인을 확정하지 않는다.

| 배치 | 적합 n | 탐색 기준 충족 n | Knee 후보 중앙값 / 회 |
| --- | --- | --- | --- |
| B1 | 46 | 45 | 599 |
| B2 | 45 | 44 | 353 |
| B3 | 46 | 46 | 827 |

Knee 표는 수명 결측 셀도 포함한 적합 가능 곡선 기준이며, 수명 비율 표와 분모가 다르다. 평활·구간 적합에 의존하는 탐색적 후보이지 화학적 전이의 확정점이 아니다. 전체 수명에서 계산하므로 모델 X에서 제외했다.

### 초기 ΔQ(V)의 장·단수명 차이

B2 단수명군의 ΔQ 전압 평균(셀별 평균의 중앙값)은 -0.0287Ah로 장수명군 -0.0081Ah보다 음의 변화가 크다. 로그 분산 중앙값도 -3.446 대 -4.272로 단수명군이 더 커, 전압에 따른 곡선 변화가 더 크고 덜 평탄한 경향을 요약한다. 분산만으로 모든 전압에서 동일한 형태 차이를 주장하지 않는다.

B1/B3에는 <500회 셀이 없어 절대 장·단수명 비교를 만들지 않았다. 배치 내 Q1 이하/Q3 이상 상대 그룹으로 보완했으며, 세 배치 모두 하위 수명군의 로그 분산 중앙값이 더 컸다.

| 배치 | 하위 수명군 n / 로그 분산 중앙값 | 상위 수명군 n / 로그 분산 중앙값 |
| --- | --- | --- |
| B1 | 12 / -3.577 | 12 / -4.125 |
| B2 | 10 / -3.340 | 10 / -4.232 |
| B3 | 12 / -4.079 | 11 / -4.455 |

### 충전 프로토콜별 평균 수명

배치별 유효 라벨 정책의 최저·최고 평균 예시다. 전체 정책은 `results/policy_stats.csv`에 있다.

| 배치 | 평균 극단 | 정책 | n | 평균 수명 / 회 |
| --- | --- | --- | --- | --- |
| B1 | 최저 | 5.4C(80%)-5.4C | 2 | 546.5 |
| B1 | 최고 | 4C(80%)-4C | 2 | 1226.5 |
| B2 | 최저 | 3.6C(9%)-5C | 2 | 394.5 |
| B2 | 최고 | 5.6C(26%)-4.5C-newstructure | 3 | 991.3 |
| B3 | 최저 | 3.7C(31%)-5.9C-newstructure | 3 | 660.0 |
| B3 | 최고 | 4.8C(80%)-4.8C-newstructure | 6 | 1564.2 |

C1과 수명 상관은 B1 -0.580, B2 +0.191, B3 -0.083으로 고속 충전이 항상 단수명이라는 결론을 지지하지 않는다. 정책별 작은 n, 전환 SOC·온도·측정 조건의 혼재를 고려해야 하며 정책 평균 차이는 인과효과가 아니다. 이를 근거로 정책 변수는 보조 세트 C에서 검증했다.


## 피처 설계

ΔQ(V)=Q100(V)-Q10(V), 실제 전압 2.0~3.5V의 1,000개 점에서 분산을 계산한다. 주 피처는 `dq_logvar=log10(max(Var(ΔQ), 1e-12))`다. 원본의 사이클 번호 10·100과 전압 축 정렬을 확인한 Day1 파생 파일을 사용한다.

| 세트 | 초기 피처 | 실험 목적 |
| --- | --- | --- |
| A | dq_logvar | 배치 간 방향이 일관된 핵심 신호 |
| B | A + QD_early_slope + Tavg_mean + chargetime_median | 용량·온도·충전시간의 추가 가치 |
| C | B + C1 + switch_pct + C2 | 충전 프로토콜의 추가 가치 |
| B_plus_QDdelta | B + QD100_minus_QD10 | 초기 용량 변화량 추가 |
| B_replace_slope | B의 slope를 QD100_minus_QD10으로 대체 | 중복 피처 대체 |
| B_charge_mean | B의 충전시간 중앙값을 평균으로 대체 | 극단 기록 영향 비교 |
| B_no_charge | B에서 충전시간 제외 | 해당 신호 의존성 확인 |

QD 기울기·온도·충전시간 집계 범위는 10~100회다. 용량은 고정 조건 0<QD<1.5Ah 안에서 기울기를 계산한다. C1·전환%·C2를 해석할 수 없는 VarCharge는 결측으로 두고 학습 fold의 중앙값으로 보완한다. 다른 값은 원본을 보존한다.

`cell_id`, `batch`, `policy`, `cycle_life`, `knee`, `last_QD`, `n_summary`, `n_cycles`, `bad_QD_rows`, `endpoint_quality_flag`는 X에서 제외한다. `policy`는 분할 그룹으로만 사용한다. 코드가 명시적인 초기 피처 허용 목록으로 X를 선택하므로 감사 컬럼이 섞이지 않는다.


## 데이터 분리와 Pipeline

1. B1의 23개 정책 그룹에 `GroupShuffleSplit(test_size=0.2, random_state=42)`를 적용한다. 개발 **35셀·18정책**, Hold-out **11셀·5정책**으로 나뉜다. 20%는 정책 수 기준이라 셀 비율은 달라진다.
2. 개발 35셀에서 `GroupKFold(5)`를 적용한다. 같은 셀·정책이 fold 양쪽이나 Hold-out과 겹치지 않는다. fold 검증 n은 8/8/7/6/6이다.
3. 각 fold train에만 median imputer → StandardScaler → 회귀 모델을 fit한다. 원 수명/로그 수명을 같은 fold로 비교하고, 로그 예측은 10의 거듭제곱으로 역변환해 원 사이클 단위에서 평가한다.
4. Dummy 중앙값 1개, A 선형회귀 2개, 여섯 다변수 세트의 Ridge α={0.1,1,10}×타깃 {raw,log10} 36개, **총 39개** 후보를 비교한다.
5. Day1 고정 1-SE 규칙으로 선택한다. 최저 평균 CV MAPE + 해당 후보 fold SD/√5 이내에서 피처 수 → 모델 단순성 → 원 타깃 → 강한 Ridge → CV 오차 순으로 선택한다.
6. 선택을 `model_selection.json`에 저장한 뒤 Hold-out을 확인한다. Hold-out 점수로 다시 선택하지 않는다. 전체 B1 **46셀**로 재학습하고 B2 **39셀**, B3 **44셀**을 평가한다.

분할·후보 목록은 `experiment_manifest.json`, 195개 후보-fold 결과는 `cv_folds.csv`, 모든 OOF 예측은 `cv_all_predictions.csv`에 저장한다. 입력 SHA-256은 `7004beb28b9a1ebc789e00e5da246d27841704b18ef9384867c6406606c8d545`다. 모델은 `final_model.joblib`에 저장한다.

과제상 B2/B3 EDA에서 외부 라벨을 이미 관찰했으므로 완전한 blind test라고 주장하지 않는다. Day2의 선택·전처리 학습에는 외부 평가 점수를 사용하지 않는다. CV는 후보 선택에도 사용했으므로 그 점수는 독립적인 최종 성능 추정치가 아니다. 1-SE는 그룹 fold가 독립이라는 보장이 없는 선택용 근사이며 신뢰구간이 아니다.


## 모델 비교와 최종 선택

| 각 세트의 최저 평균 후보 / Dummy | 피처 수 | CV MAPE (%) | fold SD (%) |
| --- | --- | --- | --- |
| A_linear_log10_a0 | 1 | 7.134 | 2.410 |
| B_charge_mean_ridge_raw_a1 | 4 | 7.806 | 1.729 |
| B_ridge_raw_a1 | 4 | 7.961 | 2.513 |
| B_no_charge_ridge_raw_a1 | 3 | 8.220 | 1.894 |
| C_ridge_log10_a0.1 | 7 | 8.234 | 2.900 |
| B_replace_slope_ridge_raw_a1 | 4 | 8.282 | 2.127 |
| B_plus_QDdelta_ridge_raw_a1 | 5 | 8.366 | 2.380 |
| A_dummy_raw_a0 | 0 | 19.627 | 10.225 |

**최종 모델: A_linear_raw_a0**, 초기 `dq_logvar` 하나를 사용하는 원 수명 선형회귀.

평균 최저 후보는 A 로그 타깃 선형회귀(7.134%)다. 그 후보 SE=1.078%이므로 1-SE 허용 상한은 8.212%다. A 원 타깃의 7.201%도 범위 안이며 Day1 규칙의 원 타깃 우선순위로 선택됐다. 더 많은 변수를 추가해도 단일 핵심 신호보다 평균 오차가 줄지 않았다.

전체 B1 학습 모델의 원 피처 단위 식은 `예측 수명 = -852.179 -432.503 × dq_logvar`다. 로그 분산이 작을수록 예측 수명이 길다. 입력 범위를 벗어나는 외삽과 비물리적 예측에 주의해야 하며, 이번 저장 예측에는 비양수 값이 없었다. 성능을 좋게 보이게 하는 예측값 절단이나 사후 보정은 하지 않았다.

B1 OOF 잔차와 중심화한 dq_logvar 제곱의 Spearman ρ는 fold별 0.333/0.452/0.214/0.600/-0.257이었다. 작은 fold에서 크기·부호가 달라 일관된 곡률이 확인됐다고 보기 어렵다. 이는 정식 검정이 아니다. SVR·RF·ElasticNet은 이번 확정 실험에서 사용하지 않고, 별도 개발 데이터와 사전 탐색 범위를 갖춘 후속 실험으로 남긴다.

![피처 세트별 가장 낮은 평균 CV MAPE와 fold 표준편차](results/day2/figures/01_cv_comparison.png)


## 성능 결과와 Gap

MAPE=100×mean(|예측-실제|/실제)이며 낮을수록 좋다. **Train은 학습 데이터 적합 오차가 아니라 개발 셀의 CV 평균**이다. 아래 Gap 행은 오류율 차이인 **%p**이며, 양수는 뒤 평가의 오차 증가로 정의했다.

| 구분 | MAPE (%) | 비고 |
| --- | --- | --- |
| Train (Batch 1 CV) | 7.201 | 5-fold 정책 그룹 CV; std=2.812%; 개발 셀만 사용 |
| Valid (Batch 1 Hold-out) | 13.144 | 모델 선택 후 1회 확인; 정책 그룹 분리 |
| Test (Batch 2) | 31.529 | 전체 B1 재학습 모델; 유효 라벨 39셀 |
| Gap (Train-Valid) | 5.943 | Valid - CV; 단위 %p; (+) 오차 증가 |
| Gap (Valid-Test) | 18.385 | B2 - Valid; 단위 %p; (+) 일반화 저하 가능성 |
| Gap (Target-Test) | 22.429 | B2 - 9.1; 단위 %p; 동일 조건 재현 아님 |
| Test (Batch 3) | 12.591 | 선택 사항; B2와 동일한 최종 모델; 유효 라벨 44셀 |
| Gap (Batch2-Batch3) | -18.939 | B3 - B2; 단위 %p; (+) B3 오차 증가 |
| Gap (Target-Test, Batch 3) | 3.491 | B3 - 9.1; 과제 비교 기준; 단위 %p |

| 평가 | MAE / 회 | RMSE / 회 | R² |
| --- | --- | --- | --- |
| B1 Hold-out | 123.485 | 151.029 | 0.362 |
| B2 | 155.588 | 169.556 | 0.402 |
| B3 | 157.504 | 258.899 | 0.304 |

- Train–Valid +5.943%p: 내부 선택 결과보다 Hold-out 오차가 크다. 작은 표본·그룹 구성·선택 편향과 과적합 가능성을 함께 고려하며 단독으로 원인을 확정하지 않는다.
- Valid–Test +18.385%p: B2 일반화 성능이 크게 저하됐다. 주요 원인 후보는 단수명 영역 부족과 피처–수명 관계의 배치 차이다.
- Target–Test +22.429%p: **논문 비교 목표 9.1%를 달성하지 못했다.** 데이터 배치 날짜, 연속 셀 연결·제외 규칙, 분할, 피처와 모델이 달라 동일 조건 논문 재현이라고 해석할 수 없다.
- B3–B2 -18.939%p: B3의 MAPE는 낮지만 B3 장수명 셀에는 큰 과소 예측이 있다. 평균 지표만으로 실제 운용 적합성을 판단하지 않는다. B3 목표 차이는 과제의 9.1% 비교 기준이며 원논문의 B3 고유 성능을 재현한 값이 아니다.

OOF 전체 셀을 한 번에 계산한 MAPE는 7.290%로, 과제 표의 fold 평균 7.201%와 다르다. fold 크기가 달라 가중치가 다르며 표에는 요구대로 fold 평균을 사용했다.

![실제 수명과 예측 수명](results/day2/figures/02_actual_vs_predicted.png)


## 오류 분석

| cell_id | policy | cycle_life | prediction | residual_cycles | APE_pct |
| --- | --- | --- | --- | --- | --- |
| b2c6 | 3.6C(9%)-5C | 393.000 | 674.575 | 281.575 | 71.647 |
| b2c15 | 3.6C(9%)-5C | 396.000 | 668.611 | 272.611 | 68.841 |
| b2c18 | 5.2C(50%)-4.25C | 449.000 | 751.241 | 302.241 | 67.314 |
| b3c38 | 5C(67%)-4C-newstructure | 1935.000 | 1025.773 | -909.227 | 46.988 |
| b3c7 | 4.8C(80%)-4.8C-newstructure | 1836.000 | 1089.217 | -746.783 | 40.674 |
| b3c45 | 4.8C(80%)-4.8C-newstructure | 1801.000 | 1103.104 | -697.896 | 38.750 |

B2에서 APE가 가장 큰 b2c6는 실제 393회인데 약 675회로 예측해 **71.647%** 오차가 났다. b2c15도 같은 `3.6C(9%)-5C` 정책이며, b2c18은 다른 정책에서 큰 오차를 보였다. 일부 정책과 단수명 구간에서 수명이 과대 예측되지만 정책 자체가 원인이라고 단정할 수 없다.

B3의 b3c38은 실제 1,935회인데 약 1,026회로 예측해 **909회 과소 예측**됐다. B1 최대 수명이 1,227회여서 이런 장수명 영역을 학습하지 못했다. `newstructure`의 Qdlin 측정 절차 차이도 원인 후보이며 현재 분산 피처만으로 해결됐다고 주장하지 않는다.

| stage | life_group | n | overprediction_n | MAPE_pct | MAE_cycles |
| --- | --- | --- | --- | --- | --- |
| Test B2 | <500 | 28 | 28 | 36.749 | 163.169 |
| Test B2 | 500–1000 | 8 | 7 | 21.695 | 148.684 |
| Test B2 | >1000 | 3 | 0 | 9.034 | 103.252 |
| Test B3 | 500–1000 | 21 | 16 | 8.842 | 70.431 |
| Test B3 | >1000 | 23 | 0 | 16.013 | 237.006 |

B2 단수명(<500) 28셀 **모두 과대 예측**, MAPE 36.749%다. B3 장수명(>1000) 23셀 **모두 과소 예측**이다. B1 dq_logvar 범위는 -5.015~-3.350이고 B2 11/39셀·B3 1/44셀이 이를 벗어난다. 그러나 최대 B2 오차 셀 b2c6는 범위 안에 있으므로 입력 범위 이탈만으로 실패를 설명할 수 없다. B1에서 배운 조건부 관계가 배치 간 그대로 유지되지 않았을 가능성을 추가 검증해야 한다.

`external_errors.csv`, `errors_by_policy.csv`, `errors_by_life_group.csv`, `feature_shift.csv`에 전체 결과가 있다. 후속 개선은 신규 독립 개발 데이터의 단수명/장수명 보강, 라벨 연결·검열 감사, 측정 절차 정합, 시간 가중 전류·곡선 피처 검증 순으로 진행한다. 이미 확인한 B2 점수에 맞춰 모델이나 삭제 규칙을 바꾼 결과를 새로운 test 성능으로 제시하지 않는다.

![외부 배치 잔차](results/day2/figures/03_external_residuals.png)


## 품질 후보 민감도

주 분석은 원본 B1 46셀을 유지한다. `endpoint_quality_flag`는 끝 QD>0.885Ah인 확인 후보이며 미완료/잘못된 라벨이 확정된 것은 아니다. 입력 피처나 배포 시 판별 규칙으로 사용하지 않는다.

고정 fold의 **학습 셀에서만** 후보를 제외한 보조 모델을 같은 35개 OOF 검증 셀로 평가했다. 원본 학습 CV 평균은 7.201%, 후보 제외 학습은 7.427%다. 원본과 검증 분모를 유지했으며, 이 결과로 최종 선택·B2/B3 모델을 변경하지 않았다.

검증 셀 중 품질 후보 포함/미포함 n은 7/28이다. 제외 학습 모델의 해당 MAPE는 4.297/8.360%이며 작은 집단의 기술 통계다. 최종 46셀 전체 학습과 보조 35셀 CV 실험의 학습 모집단을 구분한다. 종료 사유와 원저자 연속 셀 연결을 확인하기 전에는 일괄 삭제나 관측 길이 기반 라벨 수정이 적절하지 않다.


## ESS 도메인 해석과 한계

ESS 운영에서 이런 모델은 초기 사용 이력으로 상대적 열화 위험을 선별하고, 점검 우선순위·예비 셀 확보·교체 예산 검토를 돕는 후보 도구다. 현재 모델은 Batch 2의 단수명 셀을 일관되게 과대 예측하므로 교체 시점을 자동 결정하는 근거로 사용할 수 없다. 과대 예측은 늦은 점검·교체로, 과소 예측은 불필요하게 이른 교체와 비용 증가로 이어질 수 있다.

실험실 단일 셀의 총 사이클 수를 예측했으며 현재 SOH, 팩 수명, 잔여 달력 시간이나 정확한 고장 날짜를 계산한 것이 아니다. 팩의 셀 편차·열관리·부하 프로파일·SOC 운용 구간·달력 열화·BMS 센서 품질을 추가로 반영해야 한다. 100사이클까지 관찰해야 한다는 적용 시점 제약도 있다.

배포 전에는 현장 BMS 데이터로 시간·사이트·팩 단위 외부 검증, 신규 배치에서의 보정과 불확실성 평가, 비용을 반영한 과대/과소 예측 평가가 필요하다. 모델을 업데이트하면 새 평가셋을 확보하고, 초기 피처 분포·결측률·현장 오차를 모니터링한다. 예측을 실제 SOH 측정·안전 기준·운영자의 검토와 함께 사용해야 한다.

### 모니터링·재학습 운영 계획

아래 주기와 수치는 **현장 검증 전의 제안 기준**이다. 이번 과제에서 효과를 입증하거나 자동화한 운영 규칙이 아니다. 현재 모델은 B2 목표 미달과 단수명 과대 예측 때문에 연구용 참고 단계이며, 실제 ESS 교체 결정을 자동 수행하지 않는다.

| 주기 | 확인 내용 | 기록 및 조치 |
| --- | --- | --- |
| 매주 | 초기 피처 결측률, 기준 개발 데이터 범위를 벗어난 셀 비율, 센서·프로토콜 변경 | 모델/데이터 버전별 기록. 이상 신호는 데이터·측정 절차를 먼저 감사 |
| 매월 | 새로 EOL이 확인된 셀의 MAPE·MAE, 단수명 과대 예측 및 장수명 과소 예측 | 신규 유효 라벨 30셀 이상일 때 평가 창을 구성. 부족하면 누적하고 성능 저하를 확정하지 않음 |
| 분기마다 | 새로운 라벨·대표성·검열 상태, 최근 오류와 재학습 필요성 | 후보 재학습 여부를 검토하며 기존 모델을 자동 교체하지 않음 |

재학습 검토 촉발 조건은 ① 주간 결측률>5% 또는 기준 범위 이탈 비율>10%가 2회 연속 발생, ② 새로운 현장 기준 성능보다 월간 MAPE가 5%p 이상 증가하는 평가 창이 2회 연속 발생, ③ 센서·곡선 측정 절차·셀 종류·충전 프로토콜이 변경되는 경우로 제안한다. 현장 기준 성능은 최초 독립 현장 검증에서 설정하며, B1 CV 7.201%나 논문 9.1%를 현장 정상값으로 가정하지 않는다. 기준 범위는 초기 승인 개발 데이터에서 고정하고 운영 데이터로 자동 갱신하지 않는다.

경보가 나면 박민규가 데이터·라벨 원인을 검토하고, 실제 배포 단계에서는 현장 운영 책임자가 사용 제한과 갱신을 승인하도록 한다. EOL 라벨은 늦게 확보되므로 입력 드리프트 경보와 성능 경보를 구분한다. 라벨 30셀은 실무 검토를 시작하기 위한 제안 최소량이며 통계적 신뢰성을 보장하지 않는다.

후보를 재학습할 때는 신규 개발 데이터와 시간·사이트·팩·정책 그룹을 분리한 **새 Hold-out**을 먼저 고정한다. 과제 B2/B3를 새 시험처럼 재사용하지 않는다. 새 모델 채택은 같은 새 검증 셀에서 기준 모델보다 MAPE가 낮고 단수명 과대 예측 위험이 악화되지 않으며, 충분한 표본·오차 불확실성·현장 BMS 검증을 운영 책임자가 확인한 경우에만 검토한다. 개선을 확인하지 못하면 기존 연구 버전을 유지하고 적용 범위를 제한한다. 모델·데이터·평가 날짜와 승인 사유를 기록해 이전 버전으로 되돌릴 수 있게 한다.


## 환경 설정과 실행

Python 3.14.7에서 아래 고정 버전으로 실제 실행했다. 같은 버전의 Python을 사용하면 재현 환경 차이를 줄일 수 있다.

```bash
python3 -m venv .venv
source .venv/bin/activate
python -m pip install -r requirements-notebook.txt
python src/day2_modeling.py
python src/verify_day2.py
```

위 명령은 **README가 있는 mini-project 폴더 또는 독립 저장소 루트**에서 실행한다. 저장된 `results/cell_features.csv`만으로 Day2를 재실행할 수 있다. 원본부터의 재현은 [data/README.md](data/README.md)에 안내했다. 기존 Day1 PDF 생성은 macOS AppleGothic 폰트를 사용한다.

[Day2 노트북](DAY2-Modeling-울산_1반-박민규.ipynb)은 같은 환경을 커널로 선택해 위에서 아래로 실행한다. 저장된 출력으로 결과를 바로 확인할 수 있다. 재실행은 고정된 동일 실험의 재현이며 외부 점수를 보고 선택 규칙을 바꾸는 절차가 아니다. 생성기는 코드 원문이 모두 같으면 기존 실행 출력을 보존한다. 코드가 바뀌거나 새 노트북이면 출력이 초기화되므로 이후 전체 셀을 실행해야 한다.

Day1 EDA의 버전 감사는 PDF 생성용 `reportlab`·`pymupdf`가 없어도 실행된다. 미설치 패키지는 `results/audit.json`에 `null`과 누락 목록으로 기록한다. PDF를 다시 생성할 때는 전체 의존성이 필요하다. 설치한 Python과 노트북 커널이 같은 환경인지 확인하려면 노트북에서 `import sys; print(sys.executable)`로 경로를 확인한다.

## 파일 구조

```text
├── README.md
├── DAY1-Design-울산_1반-박민규.md
├── DAY1-EDA-울산_1반-박민규.ipynb
├── DAY2-Modeling-울산_1반-박민규.ipynb
├── DAY2-Report-울산_1반-박민규.md
├── data/README.md
├── src/
│   ├── day1_eda.py
│   ├── day1_charge_analysis.py
│   ├── day2_eda_summary.py
│   ├── day2_modeling.py
│   ├── verify_day2.py
│   └── build_day2_artifacts.py
├── results/
│   ├── cell_features.csv
│   └── day2/
│       ├── experiment_manifest.json
│       ├── model_selection.json
│       ├── cv_candidates.csv
│       ├── cv_folds.csv
│       ├── model_performance.csv
│       ├── predictions.csv
│       ├── final_model.joblib
│       ├── evaluation_audit.json
│       ├── verification.json
│       └── figures/
├── requirements.txt
└── requirements-notebook.txt
```

`src/verify_day2.py`는 정책·셀 중복, OOF 분모, fold train 전처리, 미래 정보 제외, 로그 역변환, 저장 모델 재현, 지표·Gap을 점검한다. 공식 채점이나 통계적 일반화 보증을 대신하지 않는다.

실행 노트북의 코드 셀 9개와 PNG 출력 3개는 오류 없이 저장했다. 별도 폴더에 제출 ZIP을 풀어 원본 MAT 없이 학습·검증을 다시 실행한 성능 차이는 0이었다. 기록은 `results/day2/notebook_execution.json`, `clean_reproduction.json`에서 확인한다.


## 참고문헌

- [DS Mini Project: Task·Deliverables·평가 항목](https://actually-war-1ea.notion.site/DS-Mini-Project-32d7f4c8669380338a27f90c471c1fcb)
- [DS Course Wrap-up](https://actually-war-1ea.notion.site/DS-Course-Wrap-up-27f7f4c866938053a154c817021f774f)
- [Severson et al. (2019), Nature Energy 4, 383–391](https://www.nature.com/articles/s41560-019-0356-8)
- [논문 저자 데이터 처리·모델 코드](https://github.com/rdbraatz/data-driven-prediction-of-battery-cycle-life-before-capacity-degradation)
- [Kaggle 배포본](https://www.kaggle.com/datasets/itshpark/data-driven-prediction-of-battery-cycle)

File: DAY2-Rubric-Review.md
# Day2 채점표 기반 자체 평가

울산 1반 박민규. 공식 점수가 아니며, 과제 페이지의 20/40/20/20 배점에 따라 로컬 산출물을 보수적으로 검토했다. 과제용 공개 저장소에 제출 파일이 업로드되어 있다. 외부 제출 절차와 제출 시각은 자체 평가 범위에서 제외한다.

| 평가 항목 | 배점 | 자체 점수 | 충족 근거 | 감점 가능성 |
| --- | --- | --- | --- | --- |
| 전략 → 구현 반영 | 20 | 20 | Day1 A/B/C·대체 세트, raw/log 타깃, 고정 1-SE 선택, fold 내 품질 민감도 모두 구현 | 추가 피처가 성능을 개선하지 않았다는 결과도 그대로 해석 |
| Pipeline 개발 | 40 | 38 | 정책 그룹 CV/Hold-out, fold train 전처리, 명시적 초기 X, 전체 B1 재학습, B2/B3 시험, 저장 모델 재현 | 개발 35셀 대비 39후보 선택 불확실성, 연속 셀·검열 라벨 정합 미확정 |
| 성능 리포팅 및 해석 | 20 | 18 | 6개 필수 행·3개 선택 행, MAPE/%p 산식, 9.1% 비교, 보조 지표·최악 셀·그룹 오차 | B2 31.529%로 목표 미달, 논문과 조건 일치 및 저하 원인의 독립 검증 부족 |
| 분석 결과 해석 | 20 | 18 | 단수명 과대 예측의 늦은 교체 위험, 장수명 과소 예측 비용, 현장·팩·달력 열화 한계와 개선 계획 | 실제 ESS 데이터와 비용·불확실성 검증은 수행하지 않음 |
| 합계 | 100 | **94** | 로컬 분석·문서 기준 | 실제 채점은 강사 판단에 따름 |

## 판정

- Day2 분석·코드·보고 형식과 README 내용 및 공개 저장소 업로드는 충족했다. 논문 목표 성능의 달성을 뜻하지 않는다.
- 목표 MAPE 9.1%는 미달이다. 채점표에는 목표 달성 자체의 별도 배점이 명시되지 않았으므로 위 점수는 목표 미달에 대한 공식 감점 공식을 뜻하지 않는다. 일반화와 근거의 부족을 보수적으로 반영한 자체 판단이다.
- 94점은 저장소 내용에 대한 비공식 자체 추정치다. 외부 제출 절차와 제출 시각은 평가하지 않는다.
- 한계의 정직한 기재는 완료했지만, 한계를 해소한 것은 아니다. 추가 개발 데이터 없이 이미 본 Batch 2에 맞춘 재튜닝으로 목표를 맞추는 것은 적절한 최종 평가가 아니다.

## 실행 검증

분할·전처리·피처·로그 역변환·129개 예측·MAPE/Gap·저장 모델 재현 검사는 `verification.json`에, 노트북 실행 검사는 `notebook_execution.json`에 있다. 이 검증은 통계적 일반화나 실제 ESS 배포 적합성의 보증이 아니다.

File: README.md
# ESS 배터리 수명 예측

초기 100사이클까지의 신호로 총 Cycle Life를 예측해, ESS 셀의 열화 위험 선별과 점검 계획에 활용할 가능성을 조사한다. RUL을 직접 예측하는 모델이나 실제 ESS 배포 모델은 아니다.

- 데이터: MIT–Stanford Battery Dataset의 Kaggle version 1 배포본.
- 태스크: **Regression**, y=`cycle_life`(사이클). 분류는 수행하지 않는다.
- 논문·과제의 EOL 정의는 방전 용량이 초기 기준의 80%에 도달하는 시점이다. 이번 정답은 배포본의 `cycle_life`를 사용하며, 모든 라벨의 종료 조건·연속 셀 연결이 동일한지는 별도 감사가 필요하다. 관측 길이로 라벨을 재계산하지 않는다.
- 학습: Batch 1 (2017-05-12), 최종 시험: Batch 2 (2018-02-20).
- 추가 시험: Batch 3 (2018-04-12), 동일한 최종 모델 사용.
- 2018-04-03 extra varcharge 파일은 별도 충전 최적화 실험 데이터이므로 대상 배치에 포함하지 않는다. 이는 셀의 정책 문자열 VarCharge와 구분한다.
- 원시 셀 46/47/46개, 유효 라벨 46/39/44개. 라벨 결측 B2 8개·B3 2개는 평가에서 제외하며 관측 길이로 대체하지 않는다.
- 참가자: **울산 1반 박민규** — EDA, 피처 엔지니어링, 모델 개발, 평가, 문서 작성.

## EDA 핵심 발견

| 관측 결과 | 모델 설계 반영 |
| --- | --- |
| B1/B2/B3 수명 중앙값 858.5/472/1,005.5회. B1에는 <500회 셀이 없고 B2에는 28개 | B1 내부 평가와 B2/B3 외부 평가를 구분하고 수명 구간별 오차 분석 |
| Qd 추이는 초기 증가와 이후 감소가 혼재. Knee는 탐색적 근사 | 10~100회 용량 기울기만 후보로 사용하고 전 수명 Knee는 X에서 제외 |
| ΔQ 로그 분산과 수명 Pearson r=-0.886/-0.902/-0.702 | 단일 피처 A 선형회귀를 핵심 기준 후보로 구현 |
| C-rate·온도·충전시간의 관계는 배치별 방향이 다름 | B/C의 추가 가치와 충전시간 평균/중앙값/제외를 동일 B1 CV로 비교 |
| 온도·용량 변화 피처의 강한 중복, 극단 충전시간 기록 | 대표 온도 Tavg, Ridge 규제, QD 변화량 추가/대체 실험 |

상세 그래프와 해석은 [Day1 보고서](DAY1-Design-울산_1반-박민규.md)와 [실행된 EDA 노트북](DAY1-EDA-울산_1반-박민규.ipynb)에 있다. 상관계수는 예측 성능이나 인과효과의 증거가 아니다.

### 수명 분포와 장·단수명 비율

| 배치 | 유효 라벨 n | 수명 범위 / 회 | 중앙값 / 회 | 단수명 <500 | 장수명 >1000 |
| --- | --- | --- | --- | --- | --- |
| B1 | 46 | 534~1227 | 858.5 | 0/46 (0.00%) | 10/46 (21.74%) |
| B2 | 39 | 392~1186 | 472.0 | 28/39 (71.79%) | 3/39 (7.69%) |
| B3 | 44 | 541~1935 | 1005.5 | 0/44 (0.00%) | 23/44 (52.27%) |

동일한 150 ~ 2,300회 Histogram으로 비교했다. B1은 500 ~ 1,200회대에 분포하고, B2는 사분위 범위 439.5~508.5회에 집중하면서 일부 장수명 셀 때문에 오른쪽 꼬리가 나타난다. B3는 중앙값이 높고 최대 1,935회까지 이어진다. 비율의 분모는 수명 라벨이 유효한 셀이다. B1의 단수명 학습 부족은 B2 과대 예측을 해석하는 근거다.

### 열화 곡선과 Knee 탐색

초기 용량 증가와 이후 감소가 혼재하며, 구간 선형 적합의 후반 기울기 중앙값은 세 배치 모두 전반보다 더 음수여서 후반 가속 열화를 시사한다. B2의 절대 단수명 28셀은 Knee 후보 중앙값 349.5회, 후반 기울기 -1.69e-03Ah/회, 장수명 3셀은 914.0회, -6.49e-04Ah/회다. 이 표본에서는 단수명군의 급격한 감소가 더 일찍 나타났지만 작은 장수명군만으로 일반 법칙이나 원인을 확정하지 않는다.

| 배치 | 적합 n | 탐색 기준 충족 n | Knee 후보 중앙값 / 회 |
| --- | --- | --- | --- |
| B1 | 46 | 45 | 599 |
| B2 | 45 | 44 | 353 |
| B3 | 46 | 46 | 827 |

Knee 표는 수명 결측 셀도 포함한 적합 가능 곡선 기준이며, 수명 비율 표와 분모가 다르다. 평활·구간 적합에 의존하는 탐색적 후보이지 화학적 전이의 확정점이 아니다. 전체 수명에서 계산하므로 모델 X에서 제외했다.

### 초기 ΔQ(V)의 장·단수명 차이

B2 단수명군의 ΔQ 전압 평균(셀별 평균의 중앙값)은 -0.0287Ah로 장수명군 -0.0081Ah보다 음의 변화가 크다. 로그 분산 중앙값도 -3.446 대 -4.272로 단수명군이 더 커, 전압에 따른 곡선 변화가 더 크고 덜 평탄한 경향을 요약한다. 분산만으로 모든 전압에서 동일한 형태 차이를 주장하지 않는다.

B1/B3에는 <500회 셀이 없어 절대 장·단수명 비교를 만들지 않았다. 배치 내 Q1 이하/Q3 이상 상대 그룹으로 보완했으며, 세 배치 모두 하위 수명군의 로그 분산 중앙값이 더 컸다.

| 배치 | 하위 수명군 n / 로그 분산 중앙값 | 상위 수명군 n / 로그 분산 중앙값 |
| --- | --- | --- |
| B1 | 12 / -3.577 | 12 / -4.125 |
| B2 | 10 / -3.340 | 10 / -4.232 |
| B3 | 12 / -4.079 | 11 / -4.455 |

### 충전 프로토콜별 평균 수명

배치별 유효 라벨 정책의 최저·최고 평균 예시다. 전체 정책은 `results/policy_stats.csv`에 있다.

| 배치 | 평균 극단 | 정책 | n | 평균 수명 / 회 |
| --- | --- | --- | --- | --- |
| B1 | 최저 | 5.4C(80%)-5.4C | 2 | 546.5 |
| B1 | 최고 | 4C(80%)-4C | 2 | 1226.5 |
| B2 | 최저 | 3.6C(9%)-5C | 2 | 394.5 |
| B2 | 최고 | 5.6C(26%)-4.5C-newstructure | 3 | 991.3 |
| B3 | 최저 | 3.7C(31%)-5.9C-newstructure | 3 | 660.0 |
| B3 | 최고 | 4.8C(80%)-4.8C-newstructure | 6 | 1564.2 |

C1과 수명 상관은 B1 -0.580, B2 +0.191, B3 -0.083으로 고속 충전이 항상 단수명이라는 결론을 지지하지 않는다. 정책별 작은 n, 전환 SOC·온도·측정 조건의 혼재를 고려해야 하며 정책 평균 차이는 인과효과가 아니다. 이를 근거로 정책 변수는 보조 세트 C에서 검증했다.

## 피처와 모델

ΔQ(V)=Q100(V)-Q10(V), 실제 전압 2.0~3.5V의 1,000개 점에서 분산을 계산한다. 주 피처는 `dq_logvar=log10(max(Var(ΔQ), 1e-12))`다. 원본의 사이클 번호 10·100과 전압 축 정렬을 확인한 파생 파일을 사용한다.

| 세트 | 초기 피처 | 실험 목적 |
| --- | --- | --- |
| A | dq_logvar | 배치 간 방향이 일관된 핵심 신호 |
| B | A + QD_early_slope + Tavg_mean + chargetime_median | 용량·온도·충전시간의 추가 가치 |
| C | B + C1 + switch_pct + C2 | 충전 프로토콜의 추가 가치 |
| B_plus_QDdelta | B + QD100_minus_QD10 | 초기 용량 변화량 추가 |
| B_replace_slope | B의 slope를 QD100_minus_QD10으로 대체 | 중복 피처 대체 |
| B_charge_mean | B의 충전시간 중앙값을 평균으로 대체 | 극단 기록 영향 비교 |
| B_no_charge | B에서 충전시간 제외 | 해당 신호 의존성 확인 |

QD 기울기·온도·충전시간 집계 범위는 10~100회다. 용량은 고정 조건 0<QD<1.5Ah 안에서 기울기를 계산한다. C1·전환%·C2를 해석할 수 없는 VarCharge는 결측으로 두고 학습 fold의 중앙값으로 보완한다. 다른 값은 원본을 보존한다.

`cell_id`, `batch`, `policy`, `cycle_life`, `knee`, `last_QD`, `n_summary`, `n_cycles`, `bad_QD_rows`, `endpoint_quality_flag`는 X에서 제외한다. `policy`는 분할 그룹으로만 사용한다. 코드가 명시적인 초기 피처 허용 목록으로 X를 선택하므로 감사 컬럼이 섞이지 않는다.

### 모델 선택 및 근거

Dummy 중앙값, A 선형회귀, B/C 및 네 가지 대체 세트 Ridge를 비교했다. 최종 모델은 **dq_logvar 하나를 사용하는 원 타깃 선형회귀**다. B1 개발 35셀에서 정책 그룹 5-fold CV와 고정 1-SE 규칙으로 선택했으며, 추가 피처는 단일 핵심 피처보다 평균 CV 오차를 줄이지 못했다.

B1 Hold-out은 11셀·5정책을 별도로 유지했다. 모든 imputer/scaler는 fold train에서만 학습했다. 선택 이후 전체 B1 46셀로 재학습해 B2/B3를 평가했다. 세부 후보·선택·민감도는 [Day2 보고서](DAY2-Report-울산_1반-박민규.md)에 있다.

## 성능 결과

| 구분 | MAPE (%) | 비고 |
| --- | --- | --- |
| Train (Batch 1 CV) | 7.201 | 5-fold 정책 그룹 CV; std=2.812%; 개발 셀만 사용 |
| Valid (Batch 1 Hold-out) | 13.144 | 모델 선택 후 1회 확인; 정책 그룹 분리 |
| Test (Batch 2) | 31.529 | 전체 B1 재학습 모델; 유효 라벨 39셀 |
| Gap (Train-Valid) | 5.943 | Valid - CV; 단위 %p; (+) 오차 증가 |
| Gap (Valid-Test) | 18.385 | B2 - Valid; 단위 %p; (+) 일반화 저하 가능성 |
| Gap (Target-Test) | 22.429 | B2 - 9.1; 단위 %p; 동일 조건 재현 아님 |
| Test (Batch 3) | 12.591 | B2와 동일한 최종 모델; 유효 라벨 44셀 |
| Gap (Batch2-Batch3) | -18.939 | B3 - B2; 단위 %p; (+) B3 오차 증가 |
| Gap (Target-Test, Batch 3) | 3.491 | B3 - 9.1; 논문 목표 비교; 단위 %p |

Gap은 뒤 평가 MAPE−앞 평가 MAPE(%p)다. B2 목표 대비는 31.529−9.1=**+22.429%p**이며 목표를 달성하지 못했다. Train은 CV 평균이고 학습 적합 오차가 아니다. CV–Hold-out 차이에는 선택 편향과 작은 그룹 표본이, B2 저하에는 단수명 학습 부족과 배치 차이가 영향을 줄 수 있다. 논문과 배치·셀 처리·분할 조건이 달라 동일 조건 재현은 아니다.

## 오류 분석

B2 최악 b2c6는 실제 393회·예측 674.575회·APE 71.647%다. b2c15와 같은 3.6C(9%)-5C 정책에서 큰 과대 예측이 있었고 다른 정책에서도 오차가 나타났다. B2 <500회 셀 28개 모두 과대 예측됐다. B1에는 해당 구간 셀이 없다. B3 최악 b3c38은 실제 1,935회·예측 1,025.773회로 909회 과소 예측됐다. B1 최대 수명은 1,227회다.

B2 dq_logvar는 11/39셀이 B1 범위를 벗어나지만 b2c6는 범위 안이므로 입력 범위 이탈만으로 실패를 설명할 수 없다. 단수명·장수명 개발 표본 보강과 라벨·측정 조건 감사가 필요하다. [셀별 오차](results/day2/external_errors.csv), [정책별 오차](results/day2/errors_by_policy.csv), [수명 구간별 오차](results/day2/errors_by_life_group.csv)를 저장했다.

## ESS 도메인 해석

ESS 운영에서 이런 모델은 초기 사용 이력으로 상대적 열화 위험을 선별하고, 점검 우선순위·예비 셀 확보·교체 예산 검토를 돕는 후보 도구다. 현재 모델은 Batch 2의 단수명 셀을 일관되게 과대 예측하므로 교체 시점을 자동 결정하는 근거로 사용할 수 없다. 과대 예측은 늦은 점검·교체로, 과소 예측은 불필요하게 이른 교체와 비용 증가로 이어질 수 있다.

실험실 단일 셀의 총 사이클 수를 예측했으며 현재 SOH, 팩 수명, 잔여 달력 시간이나 정확한 고장 날짜를 계산한 것이 아니다. 팩의 셀 편차·열관리·부하 프로파일·SOC 운용 구간·달력 열화·BMS 센서 품질을 추가로 반영해야 한다. 100사이클까지 관찰해야 한다는 적용 시점 제약도 있다.

배포 전에는 현장 BMS 데이터로 시간·사이트·팩 단위 외부 검증, 신규 배치에서의 보정과 불확실성 평가, 비용을 반영한 과대/과소 예측 평가가 필요하다. 모델을 업데이트하면 새 평가셋을 확보하고, 초기 피처 분포·결측률·현장 오차를 모니터링한다. 예측을 실제 SOH 측정·안전 기준·운영자의 검토와 함께 사용해야 한다.

### 모니터링과 재학습 계획

현장 적용 전에는 주간 입력 품질 점검, 월간 신규 EOL 라벨 기반 오차 평가, 분기별 재학습 검토가 필요하다. 다음 수치는 현장 검증 전의 제안 기준이다.

| 항목 | 검토 조건 | 조치 |
| --- | --- | --- |
| 입력 품질 | 결측률 >5% 또는 개발 데이터 범위 이탈 비율 >10%가 주간 점검에서 2회 연속 발생 | 센서·측정 절차와 데이터 품질 감사 |
| 예측 오차 | 신규 유효 라벨 30셀 이상인 평가 창에서 현장 기준 MAPE보다 5%p 이상 증가가 월간 점검에서 2회 연속 발생 | 수명 구간별 오차 분석 및 재학습 검토 |
| 운용 조건 | 센서·셀 종류·충전 프로토콜 변경 | 대표성 확인과 독립 검증 |

현장 기준 성능은 최초 독립 현장 검증에서 정한다. 후보 모델은 시간·사이트·팩·정책 그룹을 분리한 새 Hold-out에서 비교하며, MAPE와 단수명 과대 예측 위험을 함께 평가한다. 모델 갱신은 운영자의 검토·승인과 버전 기록을 거쳐 수행한다. 위 표본 수와 경보 수치는 통계적 신뢰성이나 운영 효과가 입증된 기준이 아니다.

## 평가 한계

- B2/B3 라벨은 EDA에서 탐색했다. 모델 선택에는 B1 CV만 사용했지만 완전히 독립적인 blind test는 아니다.
- 개발 35셀로 39개 후보를 비교해 모델 선택의 불확실성이 있다.
- 배포본 라벨의 종료 조건과 연속 셀 연결 정합은 추가 확인이 필요하다.
- 실험실 셀과 ESS 현장의 운용·측정 조건 차이로 성능을 그대로 일반화할 수 없다.

## 환경 설정과 실행

Python 3.14.7에서 아래 고정 버전으로 실제 실행했다. 같은 버전의 Python을 사용하면 재현 환경 차이를 줄일 수 있다.

```bash
python3 -m venv .venv
source .venv/bin/activate
python -m pip install -r requirements-notebook.txt
python src/day2_modeling.py
python src/verify_day2.py
```

명령은 저장소 루트에서 실행한다. 모델 학습·평가는 포함된 `results/cell_features.csv`로 재현할 수 있다. 원본부터 EDA를 실행하려면 [데이터 안내](data/README.md)에 따라 MAT 파일을 준비한다.

[EDA 노트북](DAY1-EDA-울산_1반-박민규.ipynb)과 [모델링 노트북](DAY2-Modeling-울산_1반-박민규.ipynb)은 위 의존성을 설치한 Python 환경을 커널로 선택해 전체 실행한다. 두 노트북에 실행 결과와 그래프가 저장되어 있다.

## 파일 구조

```text
├── README.md
├── DAY1-Design-울산_1반-박민규.md
├── DAY1-EDA-울산_1반-박민규.ipynb
├── DAY2-Modeling-울산_1반-박민규.ipynb
├── DAY2-Report-울산_1반-박민규.md
├── data/README.md
├── src/
│   ├── day1_eda.py
│   ├── day1_charge_analysis.py
│   ├── day2_eda_summary.py
│   ├── day2_modeling.py
│   ├── verify_day2.py
│   └── build_day2_artifacts.py
├── results/
│   ├── cell_features.csv
│   └── day2/
│       ├── experiment_manifest.json
│       ├── model_selection.json
│       ├── cv_candidates.csv
│       ├── cv_folds.csv
│       ├── model_performance.csv
│       ├── predictions.csv
│       ├── final_model.joblib
│       ├── evaluation_audit.json
│       ├── verification.json
│       └── figures/
├── requirements.txt
└── requirements-notebook.txt
```

`src/verify_day2.py`는 분할 중복, fold 전처리, 미래 정보 제외, 로그 역변환, 저장 모델과 성능 지표의 재현을 확인한다.

## 참고문헌

- [Severson et al. (2019), Nature Energy 4, 383–391](https://www.nature.com/articles/s41560-019-0356-8)
- [논문 저자 데이터 처리·모델 코드](https://github.com/rdbraatz/data-driven-prediction-of-battery-cycle-life-before-capacity-degradation)
- [Kaggle 배포본](https://www.kaggle.com/datasets/itshpark/data-driven-prediction-of-battery-cycle)

## 팀 구성

- 울산 1반 박민규: EDA, 피처 엔지니어링, 모델 개발, Batch 2·3 평가 및 문서 작성.
